Repository: bug0306/PSCmachine_learning

# PSCmachine_learning
perovskite solar cells and machine learning

File: TCP_ML/without_fill/encoded_PCE.csv (part 1 of 3)
Cs,FA,MA,I,Br,structure,bandgap,substrate,ETL,ETL-2,ETLthickness,HTL,HTLthickness,electrode,depositionProcedure,depositionMethod,Anti-solvent,PrecursorSolvent,AnnealingTemperature,AnnealingTime,Jsc,Voc,FF,PCE
0.06,0.45,0.49,1.86,0.96,1,1.8,13.748588709770196,15.569879212259472,,,14.50981884057955,,13.56754203087829,13.387363546219715,14.540728643216081,,14.00101851851855,100.0,30.0,12.1,1.05,0.49,7.2
0.06,0.45,0.49,1.86,0.96,1,1.8,13.748588709770196,15.569879212259472,,,14.50981884057955,,13.56754203087829,13.387363546219715,13.306277299925917,14.234280155654995,14.00101851851855,100.0,30.0,9.5,0.96,0.4,5.4
0.06,0.45,0.49,1.86,0.96,1,1.8,13.748588709770196,15.569879212259472,,,14.50981884057955,,13.56754203087829,13.387363546219715,13.72262441788751,14.234280155654995,14.00101851851855,100.0,30.0,13,1.05,0.51,8.6
0.05,0.8,0.15,1.8,1.2,1,1.768,15.131265603223945,15.159048660965988,,,14.435800289598644,,15.422352987268296,,,,,,,14.899,1.32,0.651,12.803
0.25,0.5625,0.1875,2.1,0.9,0,1.76,15.131265603223945,15.438223786374428,14.641134841501424,,15.76762475068065,,15.422352987268296,15.043190661450348,14.540728643216081,,14.67173619197974,100.0,30.0,16.7,1.17,0.696,13.6
0.17,0.83,0.0,1.8,1.2,1,1.75,,,,,,,,,,,,,,19.8,1.2,0.751,17.1
0.15,0.6375,0.2125,2.1,0.9,0,1.74,15.131265603223945,15.438223786374428,14.641134841501424,,15.76762475068065,,15.422352987268296,15.043190661450348,14.540728643216081,,14.67173619197974,100.0,30.0,18,1.11,0.719,14.4
0.05,0.7125,0.2375,2.1,0.9,0,1.73,15.131265603223945,15.438223786374428,14.641134841501424,,15.76762475068065,,15.422352987268296,15.043190661450348,14.540728643216081,,14.67173619197974,100.0,30.0,15,1.13,0.66,11.2
0.1,0.75,0.15,2.01,0.99,1,1.73,,,,,,,,,,,,,,,1.13,,17.3
0.25,0.5625,0.1875,2.28,0.72,0,1.72,15.131265603223945,15.438223786374428,14.641134841501424,,15.76762475068065,,15.422352987268296,15.043190661450348,14.540728643216081,,14.67173619197974,100.0,30.0,17.9,1.12,0.764,15.3
0.15,0.6375,0.2125,2.28,0.72,0,1.71,15.131265603223945,15.438223786374428,14.641134841501424,,15.76762475068065,,15.422352987268296,15.043190661450348,14.540728643216081,,14.67173619197974,100.0,30.0,18.7,1.09,0.724,14.9
0.25,0.5625,0.1875,2.4,0.6,0,1.7,15.131265603223945,15.438223786374428,14.641134841501424,,15.76762475068065,,15.422352987268296,15.043190661450348,14.540728643216081,,14.67173619197974,100.0,30.0,17.8,1.12,0.705,14.1
0.15,0.7055,0.1445,2.1,0.9,1,1.7,,,,,,,,,,,,,,18.7,1.19,0.802,18.6
0.3,0.6,0.1,2.4,0.6,1,1.7,,,,,,,,,,,,,,19.6,1.2,0.82,19.2
0.05,0.7125,0.2375,2.28,0.72,0,1.68,15.131265603223945,15.438223786374428,14.641134841501424,,15.76762475068065,,15.422352987268296,15.043190661450348,14.540728643216081,,14.67173619197974,100.0,30.0,17.5,1.11,0.733,14.3
0.15,0.6375,0.2125,2.4,0.6,0,1.68,15.131265603223945,15.438223786374428,14.641134841501424,,15.76762475068065,,15.422352987268296,15.043190661450348,14.540728643216081,,14.67173619197974,100.0,30.0,19.9,1.1,0.737,16.1
0.25,0.5625,0.1875,2.49,0.51,0,1.68,15.131265603223945,15.438223786374428,14.641134841501424,,15.76762475068065,,15.422352987268296,15.043190661450348,14.540728643216081,,14.67173619197974,100.0,30.0,18.1,1.13,0.674,13.8
0.15,0.65,0.2,2.4,0.6,1,1.68,,,,,,,,,,,,,,21.2,1.17,0.798,19.8
0.05,0.7125,0.2375,2.4,0.6,0,1.67,15.131265603223945,15.438223786374428,14.641134841501424,,15.76762475068065,,15.422352987268296,15.043190661450348,14.540728643216081,,14.67173619197974,100.0,30.0,18.8,1.11,0.714,14.9
0.2134,0.7566,0.03,2.473,0.4365,1,1.67,,,,,,,,,,,,,,20.2,1.22,0.832,20.4
0.05,0.8,0.15,2.4,0.6,1,1.654,15.131265603223945,15.159048660965988,,,14.435800289598644,,15.422352987268296,,,,,,,16.927,1.14,0.727,14.024
0.2,0.32,0.48,2.8,0.2,1,1.65,13.748588709770196,15.159048660965988,14.408028746648979,,14.1593445469328,,13.56754203087829,15.043190661450348,14.540728643216081,,14.00101851851855,100.0,30.0,12.61,0.889,0.6807,7.64
0.05,0.7125,0.2375,2.49,0.51,0,1.65,15.131265603223945,15.438223786374428,14.641134841501424,,15.76762475068065,,15.422352987268296,15.043190661450348,14.540728643216081,,14.67173619197974,100.0,30.0,19.5,1.07,0.704,14.6
0.15,0.6375,0.2125,2.49,0.51,0,1.65,15.131265603223945,15.438223786374428,14.641134841501424,,15.76762475068065,,15.422352987268296,15.043190661450348,14.540728643216081,,14.67173619197974,100.0,30.0,20.3,1.09,0.757,16.8
0.05,0.8,0.15,2.25,0.75,1,1.65,,,,,,,,,,,,,,21.2,1.22,0.76,20.8
0.05,0.8075,0.1425,2.572,0.4275,1,1.65,,,,,,,,,,,,,,1.21,1.59,22.59,0.81
0.1,0.36,0.54,2.8,0.2,1,1.647,13.748588709770196,15.159048660965988,14.408028746648979,,14.1593445469328,,13.56754203087829,15.043190661450348,14.540728643216081,,14.00101851851855,100.0,30.0,17.63,0.903,0.6637,10.57
0.25,0.5625,0.1875,2.7,0.3,0,1.64,15.131265603223945,15.438223786374428,14.641134841501424,,15.76762475068065,,15.422352987268296,15.043190661450348,14.540728643216081,,14.67173619197974,100.0,30.0,19.9,1.07,0.805,17.1
0.05,0.8,0.15,2.52,0.48,1,,15.131265603223945,15.159048660965988,,,14.435800289598644,,15.422352987268296,,,,,,,18.503,1.1,0.739,15.054
0.05,0.38,0.57,2.8,0.2,1,1.63,13.748588709770196,15.159048660965988,14.408028746648979,,14.1593445469328,,13.56754203087829,15.043190661450348,14.540728643216081,,14.00101851851855,100.0,30.0,23.4,1.008,0.7214,17.02
0.15,0.6375,0.2125,2.7,0.3,0,1.63,15.131265603223945,15.438223786374428,14.641134841501424,,15.76762475068065,,15.422352987268296,15.043190661450348,14.540728643216081,,14.67173619197974,100.0,30.0,21.2,1.06,0.722,16.2
0.05,0.7885,0.1615,2.46,0.54,1,1.63,,,,,,,,,,,,,,21.6,1.1,0.779,18.4
0.05,0.8,0.15,2.55,0.45,1,1.63,,,,,,,,,,,,,,22.8,1.24,0.78,22.1
0.05,0.7885,0.1615,2.49,0.51,1,1.62,15.131265603223945,15.569879212259472,,,15.76762475068065,0.017,15.271361592621036,15.043190661450348,14.540728643216081,14.750481365355192,14.994676372149105,100.0,40.0,20.33,1.01,0.8073,16.5
0.13,0.77,0.0,2.46,0.54,1,1.62,,,,,,,,,,,,,,22.3,1.25,0.8,22.3
0.0,0.4,0.6,2.8,0.2,1,1.617,13.748588709770196,15.159048660965988,14.408028746648979,,14.1593445469328,,13.56754203087829,15.043190661450348,14.540728643216081,,14.00101851851855,100.0,30.0,22.31,0.953,0.7,14.88
0.05,0.7885,0.1615,2.49,0.51,1,1.6,13.748588709770196,15.159048660965988,,0.04,15.155118720624117,0.1,15.155118720624117,15.043190661450348,14.540728643216081,14.234280155654995,14.994676372149105,100.0,60.0,22.68,1.14,0.76,19.61
0.05,0.79,0.15,2.45,0.55,1,1.6,15.131265603223945,15.569879212259472,,20.0,14.50981884057955,200.0,14.127791666767372,,,,,,,22.297,1.0755,0.7475,17.92
0.05,0.7125,0.2375,2.7,0.3,0,1.6,15.131265603223945,15.438223786374428,14.641134841501424,,15.76762475068065,,15.422352987268296,15.043190661450348,14.540728643216081,,14.67173619197974,100.0,30.0,20.8,1.08,0.767,17.3
0.0,0.0,1.0,3.0,0.0,1,1.6,,,,,,,,,,,,,,20.7,1.26,0.8,20.7
0.05,0.8,0.15,2.7,0.3,1,1.59,15.131265603223945,15.28688956584411,,,15.477787737044352,,15.271361592621036,15.043190661450348,14.540728643216081,14.234280155654995,15.477787737044352,115.0,20.0,23.12,1.16,0.8237,22.09
0.05,0.76,0.19,2.45,0.6,1,1.572,13.748588709770196,15.159048660965988,,,14.50981884057955,,14.127791666767372,15.043190661450348,14.540728643216081,14.234280155654995,14.00101851851855,100.0,60.0,23.29,1.156,0.765,20.6
0.175,0.75,0.075,2.64,0.36,1,1.57,13.748588709770196,13.488257532983164,13.549629738678034,,14.50981884057955,,14.127791666767372,15.043190661450348,14.540728643216081,14.234280155654995,14.00101851851855,100.0,20.0,21.88,1.124,0.75,18.45
0.05,0.81,0.14,2.55,0.45,1,1.57,,,,,,,,,,,,,,22.16,1.23,0.78,21.1
0.05,0.8,0.15,2.85,0.15,1,1.5685,15.131265603223945,15.159048660965988,,,14.435800289598644,,15.422352987268296,,,,,,,18.875,1.02,0.769,14.812
0.05,0.86,0.09,2.91,0.09,1,1.56,13.748588709770196,15.569879212259472,,,14.50981884057955,,15.271361592621036,15.043190661450348,14.540728643216081,14.234280155654995,14.198525610001711,100.0,60.0,21,0.987,0.453,9.4
0.05,0.86,0.09,2.91,0.09,1,1.56,13.748588709770196,15.569879212259472,,,14.50981884057955,,15.271361592621036,15.043190661450348,14.540728643216081,14.234280155654995,14.00101851851855,100.0,60.0,23.49,1.041,0.748,18.3
0.05,0.86,0.09,2.91,0.09,1,1.56,13.748588709770196,15.569879212259472,,,14.50981884057955,,15.271361592621036,15.043190661450348,14.540728643216081,14.234280155654995,15.03652243629475,100.0,60.0,23.5,1.08,0.776,19.7
0.05,0.7885,0.1615,2.79,0.21,1,1.55,13.995852214049805,15.569879212259472,,,14.109522690499249,,13.995852214049805,15.043190661450348,14.540728643216081,14.234280155654995,14.00101851851855,150.0,15.0,19.7,0.9,0.57,10.7
0.05,0.8,0.15,2.85,0.15,1,1.55,,,,,,,,,,,,,,24.1,1.18,0.83,23.7
0.05,0.8075,0.1425,2.6,0.45,1,1.546,13.748588709770196,15.159048660965988,,,14.50981884057955,,14.127791666767372,15.043190661450348,14.540728643216081,14.234280155654995,14.00101851851855,100.0,60.0,23.61,1.135,0.777,20.7
0.05,0.855,0.095,2.75,0.3,1,1.537,13.748588709770196,15.159048660965988,,,14.50981884057955,,14.127791666767372,15.043190661450348,14.540728643216081,14.234280155654995,14.00101851851855,100.0,60.0,24.13,1.131,0.768,21.0
0.03,0.9409,0.0291,2.91,0.09,1,1.53,,,,,,,,,,,,,,24.6,1.21,0.8,23.8
0.05,0.9025,0.0475,2.9,0.15,1,,13.748588709770196,15.159048660965988,,,14.50981884057955,,14.127791666767372,15.043190661450348,14.540728643216081,14.234280155654995,14.00101851851855,100.0,60.0,24.69,1.126,0.768,21.4
0.05,0.95,0.0,3.05,0.0,1,,13.748588709770196,15.159048660965988,,,14.50981884057955,,14.127791666767372,15.043190661450348,14.540728643216081,14.234280155654995,14.00101851851855,100.0,60.0,25.45,1.09,0.727,20.1
0.05,0.9,0.05,3.0,0.0,1,,13.748588709770196,13.488257532983164,13.549629738678034,,14.50981884057955,0.07,14.127791666767372,15.043190661450348,14.540728643216081,15.853584570121559,14.00101851851855,100.0,60.0,25.32,1.12,0.837,23.76
0.05,0.9,0.05,3.0,0.0,1,,13.748588709770196,13.488257532983164,13.549629738678034,,14.50981884057955,0.07,14.127791666767372,15.043190661450348,14.540728643216081,15.853584570121559,15.903232442836728,100.0,60.0,25.26,1.15,0.84,24.46
0.05,0.85,0.1,2.55,0.45,1,,13.748588709770196,15.569879212259472,,0.04,14.50981884057955,,15.422352987268296,13.387363546219715,14.540728643216081,14.234280155654995,14.00101851851855,100.0,60.0,22.01,1.045,0.743,17.1
0.05,0.7885,0.1615,2.49,0.51,1,,15.131265603223945,15.569879212259472,,30.0,14.50981884057955,165.0,15.271361592621036,13.387363546219715,14.540728643216081,14.234280155654995,14.00101851851855,120.0,0.0,20.17,1.12,0.6634,15.03
0.05,0.7885,0.1615,2.49,0.51,1,,15.131265603223945,15.569879212259472,,30.0,14.50981884057955,165.0,15.271361592621036,13.387363546219715,14.540728643216081,14.234280155654995,14.00101851851855,120.0,2.0,21.2,1.12,0.6478,15.37
0.05,0.7885,0.1615,2.49,0.51,1,,15.131265603223945,15.569879212259472,,30.0,14.50981884057955,165.0,15.271361592621036,13.387363546219715,14.540728643216081,14.234280155654995,14.00101851851855,120.0,5.0,20.01,1.14,0.7694,17.48
0.05,0.7885,0.1615,2.49,0.51,1,,15.131265603223945,15.569879212259472,,30.0,14.50981884057955,165.0,15.271361592621036,13.387363546219715,14.540728643216081,14.234280155654995,14.00101851851855,120.0,10.0,21.32,1.14,0.7622,18.57
0.05,0.7885,0.1615,2.49,0.51,1,,15.131265603223945,15.569879212259472,,30.0,14.50981884057955,165.0,15.271361592621036,13.387363546219715,14.540728643216081,14.234280155654995,14.00101851851855,120.0,15.0,20.91,1.14,0.7513,17.97
0.05,0.7885,0.1615,2.49,0.51,1,,15.131265603223945,15.569879212259472,,30.0,14.50981884057955,165.0,15.271361592621036,13.387363546219715,14.540728643216081,14.234280155654995,14.00101851851855,120.0,20.0,19.78,1.14,0.7534,17.04
0.05,0.7885,0.1615,2.49,0.51,1,,15.131265603223945,15.569879212259472,,30.0,14.50981884057955,165.0,15.271361592621036,13.387363546219715,14.540728643216081,14.234280155654995,14.00101851851855,120.0,10.0,19.96,1.13,0.6966,15.73
0.05,0.81,0.14,2.86,0.14,0,,13.748588709770196,15.438223786374428,14.641134841501424,,15.029404139433549,,15.271361592621036,15.043190661450348,14.540728643216081,11.813466461809323,14.00101851851855,120.0,10.0,23.1,0.93,0.769,16.2
0.16,0.8,0.04,1.5,1.5,0,,13.748588709770196,11.944967703183918,14.641134841501424,,15.76762475068065,,15.271361592621036,13.387363546219715,14.540728643216081,14.234280155654995,14.00101851851855,100.0,15.0,17.64,1.22,0.73,15.7
0.05,0.7885,0.1615,2.49,0.51,1,,13.748588709770196,15.159048660965988,,,14.50981884057955,,15.271361592621036,15.043190661450348,14.540728643216081,14.234280155654995,14.00101851851855,100.0,5.0,23.78,1.145,0.7789,21.15
0.05,0.79,0.16,2.7,0.3,0,,15.131265603223945,11.944967703183918,14.641134841501424,,15.309947805116083,,15.271361592621036,,,,,,,22.4,1.098,0.85,20.8
0.05,0.7885,0.1615,2.49,0.51,1,,13.748588709770196,15.159048660965988,,,14.984676619208589,,15.271361592621036,13.387363546219715,14.540728643216081,14.234280155654995,14.00101851851855,110.0,60.0,22.3,1.14,0.705,18.3
0.05,0.7885,0.1615,2.49,0.51,1,,13.748588709770196,15.159048660965988,,,14.750481365355192,,15.271361592621036,13.387363546219715,14.540728643216081,14.234280155654995,14.00101851851855,110.0,60.0,21.9,1.09,0.681,16.5
0.05,0.7885,0.1615,2.49,0.51,1,,13.748588709770196,15.159048660965988,,,14.3341342473936,,15.271361592621036,13.387363546219715,14.540728643216081,14.234280155654995,14.00101851851855,110.0,60.0,19.5,1.05,0.634,13.3
0.05,0.7885,0.1615,2.49,0.51,1,,13.748588709770196,15.159048660965988,,,13.410364079416315,,15.271361592621036,13.387363546219715,14.540728643216081,14.234280155654995,14.00101851851855,110.0,60.0,18.9,0.79,0.434,6.2
0.05,0.81,0.14,2.55,0.45,1,,15.131265603223945,15.569879212259472,,,14.50981884057955,,,,,,14.00101851851855,,,22.5,1.11,0.78,19.4
0.06,0.79,0.15,2.55,0.45,1,,13.748588709770196,13.488257532983164,13.549629738678034,,14.50981884057955,,14.127791666767372,15.043190661450348,14.540728643216081,14.234280155654995,14.00101851851855,100.0,60.0,22.95,1.121,0.78,20.0
0.05,0.7885,0.1615,3.0,0.0,1,,15.131265603223945,15.569879212259472,,,14.50981884057955,,14.127791666767372,15.043190661450348,13.612357075332143,14.234280155654995,14.00101851851855,100.0,10.0,21.67,0.82,0.6826,12.08
0.05,0.7885,0.1615,2.49,0.51,1,,15.131265603223945,15.569879212259472,,,14.50981884057955,,14.127791666767372,15.043190661450348,13.612357075332143,14.234280155654995,14.00101851851855,100.0,10.0,20.62,1.05,0.7605,16.51
0.05,0.7885,0.1615,1.95,1.05,1,,15.131265603223945,15.569879212259472,,,14.50981884057955,,14.127791666767372,15.043190661450348,13.612357075332143,14.234280155654995,14.00101851851855,100.0,10.0,17.17,1.09,0.7583,14.24
0.05,0.7885,0.1615,1.5,1.5,1,,15.131265603223945,15.569879212259472,,,14.50981884057955,,14.127791666767372,15.043190661450348,13.612357075332143,14.234280155654995,14.00101851851855,100.0,10.0,15.05,1.12,0.6427,10.81
0.05,0.7885,0.1615,0.9,2.1,1,,15.131265603223945,15.569879212259472,,,14.50981884057955,,14.127791666767372,15.043190661450348,13.612357075332143,14.234280155654995,14.00101851851855,100.0,10.0,10.52,1.13,0.576,6.88
0.05,0.7885,0.1615,0.0,3.0,1,,15.131265603223945,15.569879212259472,,,14.50981884057955,,14.127791666767372,15.043190661450348,13.612357075332143,14.234280155654995,14.00101851851855,100.0,10.0,6.01,1.31,0.5524,4.36
0.05,0.7885,0.1615,2.49,0.51,1,,13.748588709770196,13.488257532983164,,,14.50981884057955,,14.127791666767372,15.043190661450348,13.612357075332143,14.234280155654995,14.00101851851855,100.0,60.0,21.6,1.112,0.733,17.6
0.07,0.79,0.14,2.49,0.51,0,,15.131265603223945,11.944967703183918,,,11.599997776310113,,13.917787129432007,14.10101466327603,,,,,,21.7,0.93,0.49,10.1
0.0,0.4,0.6,3.0,0.0,1,,14.03647242874631,14.03647242874631,,,11.599997776310113,,15.271361592621036,15.043190661450348,13.612357075332143,14.234280155654995,,,,19.6,1.04,0.538,11.0
0.0,0.4,0.6,3.0,0.0,1,,14.03647242874631,14.03647242874631,,,14.109522690499249,,15.271361592621036,15.043190661450348,13.612357075332143,14.234280155654995,,,,20.6,1.05,0.536,11.6
0.0,0.0,1.0,3.0,0.0,1,,15.131265603223945,15.569879212259472,,20.0,14.50981884057955,220.0,15.271361592621036,13.387363546219715,14.540728643216081,14.234280155654995,14.00101851851855,100.0,10.0,21,1.05,0.723,16.1
0.0,0.0,1.0,3.0,0.0,1,,15.131265603223945,15.569879212259472,,20.0,14.50981884057955,220.0,15.271361592621036,15.043190661450348,14.540728643216081,14.234280155654995,14.00101851851855,100.0,10.0,20.1,1.05,0.688,14.6
0.0,0.0,1.0,3.0,0.0,1,,15.131265603223945,15.569879212259472,,20.0,14.50981884057955,220.0,15.271361592621036,15.043190661450348,13.612357075332143,14.234280155654995,14.00101851851855,100.0,10.0,15.5,0.83,0.607,7.8
0.15,0.85,0.0,2.55,0.45,1,,15.131265603223945,15.569879212259472,,,14.50981884057955,,14.127791666767372,15.043190661450348,13.612357075332143,14.234280155654995,14.581340348683296,100.0,30.0,15.2,1.029,0.715,15.2
0.0,0.95,0.05,2.85,0.15,1,,15.131265603223945,15.569879212259472,,,14.109522690499249,,14.127791666767372,15.043190661450348,13.612357075332143,14.596784135103237,14.00101851851855,120.0,30.0,20.9,0.96,0.681,13.8
0.0,0.95,0.05,2.85,0.15,1,,15.131265603223945,15.569879212259472,,,14.50981884057955,,14.127791666767372,15.043190661450348,13.612357075332143,14.596784135103237,14.00101851851855,120.0,30.0,22,1.02,0.744,16.7
0.0,0.95,0.05,2.85,0.15,1,,15.131265603223945,15.661240685896178,13.549629738678034,,14.50981884057955,,14.127791666767372,15.043190661450348,14.540728643216081,14.234280155654995,14.00101851851855,120.0,30.0,24.8,1.17,0.81,23.5
0.0,0.95,0.05,2.85,0.15,1,,15.131265603223945,15.569879212259472,,,14.50981884057955,,14.127791666767372,15.043190661450348,14.540728643216081,14.234280155654995,14.00101851851855,120.0,30.0,23.4,1.13,0.837,22.2
0.02,0.38,0.6,2.975,0.025,0,,15.131265603223945,11.944967703183918,,,11.599997776310113,,14.301024664785718,13.387363546219715,14.908969235021235,,14.198525610001711,100.0,10.0,21.35,1.0,0.6865,14.66
0.02,0.38,0.6,2.975,0.025,0,,15.131265603223945,11.944967703183918,,,11.599997776310113,,14.301024664785718,13.387363546219715,13.612357075332143,,14.198525610001711,100.0,10.0,21.75,0.98,0.5476,11.67
0.02,0.38,0.6,2.975,0.026,0,,15.131265603223945,11.944967703183918,,,11.599997776310113,,14.198821434056082,13.387363546219715,13.612357075332143,,14.198525610001711,100.0,10.0,17.59,0.94,0.7418,12.26
0.05,0.7885,0.1615,2.54,0.51,1,,13.748588709770196,15.159048660965988,,,14.50981884057955,,14.127791666767372,15.043190661450348,14.540728643216081,14.234280155654995,14.00101851851855,100.0,60.0,23.6,1.129,0.767,20.6
0.1,0.76,0.14,2.58,0.42,1,,13.748588709770196,15.159048660965988,,,14.50981884057955,,14.127791666767372,15.043190661450348,14.540728643216081,14.234280155654995,14.00101851851855,100.0,60.0,23.18,1.07,0.783,19.01
0.33,0.33,0.33,2.4,0.6,1,,13.748588709770196,13.488257532983164,13.549629738678034,40.0,14.50981884057955,50.0,14.127791666767372,15.043190661450348,14.540728643216081,14.234280155654995,14.00101851851855,100.0,60.0,18.43,1.05,0.48,9.3
0.0,0.83,0.17,2.49,0.51,1,,13.748588709770196,13.488257532983164,13.549629738678034,30.0,14.50981884057955,,14.127791666767372,15.043190661450348,14.540728643216081,14.234280155654995,14.00101851851855,100.0,60.0,22.1,1.071,0.71,16.8
0.05,0.7885,0.1615,2.49,0.51,1,,13.748588709770196,13.488257532983164,13.549629738678034,30.0,14.50981884057955,,14.127791666767372,15.043190661450348,14.540728643216081,14.234280155654995,14.00101851851855,100.0,60.0,22.7,1.109,0.74,18.6
0.1,0.747,0.153,2.49,0.51,1,,13.748588709770196,13.488257532983164,13.549629738678034,30.0,14.50981884057955,,14.127791666767372,15.043190661450348,14.540728643216081,14.234280155654995,14.00101851851855,100.0,60.0,22,1.13,0.77,19.1
0.15,0.7055,0.1445,2.49,0.51,1,,13.748588709770196,13.488257532983164,13.549629738678034,30.0,14.50981884057955,,14.127791666767372,15.043190661450348,14.540728643216081,14.234280155654995,14.00101851851855,100.0,60.0,19.4,1.088,0.69,14.6
0.0,0.75,0.25,2.49,0.51,1,,13.748588709770196,13.488257532983164,13.549629738678034,31.0,14.50981884057955,,14.127791666767372,15.043190661450348,14.540728643216081,14.234280155654995,14.00101851851855,100.0,60.0,18.6,0.906,0.6,10.1
0.05,0.75,0.2,2.49,0.51,1,,13.748588709770196,13.488257532983164,13.549629738678034,32.0,14.50981884057955,,14.127791666767372,15.043190661450348,14.540728643216081,14.234280155654995,14.00101851851855,100.0,60.0,17.9,0.913,0.52,8.5
0.1,0.75,0.15,2.49,0.51,1,,13.748588709770196,13.488257532983164,13.549629738678034,31.0,14.50981884057955,,14.127791666767372,15.043190661450348,14.540728643216081,14.234280155654995,14.00101851851855,100.0,60.0,20.7,1.049,0.75,16.3
0.15,0.75,0.1,2.49,0.51,1,,13.748588709770196,13.488257532983164,13.549629738678034,31.0,14.50981884057955,,14.127791666767372,15.043190661450348,14.540728643216081,14.234280155654995,14.00101851851855,100.0,60.0,21.1,1.06,0.75,16.8
0.2,0.75,0.05,2.49,0.51,1,,13.748588709770196,13.488257532983164,13.549629738678034,31.0,14.50981884057955,,14.127791666767372,15.043190661450348,14.540728643216081,14.234280155654995,14.00101851851855,100.0,60.0,20.4,1.054,0.74,15.9
0.25,0.75,0.0,2.49,0.51,1,,13.748588709770196,13.488257532983164,13.549629738678034,31.0,14.50981884057955,,14.127791666767372,15.043190661450348,14.540728643216081,14.234280155654995,14.00101851851855,100.0,60.0,20.7,1.045,0.66,14.3
0.04,0.92,0.04,3.0,0.0,0,,15.131265603223945,15.922031015204523,,,15.76762475068065,25.0,15.271361592621036,15.043190661450348,14.540728643216081,14.234280155654995,14.00101851851855,100.0,15.0,24.03,0.98,0.7495,17.62
0.04,0.92,0.04,3.0,0.0,0,,15.131265603223945,15.922031015204523,,,15.76762475068065,25.0,15.271361592621036,15.043190661450348,14.540728643216081,15.346378177937723,14.00101851851855,100.0,15.0,24.79,1.05,0.8176,21.08
0.05,0.81,0.14,2.55,0.45,1,,15.131265603223945,15.569879212259472,,,14.50981884057955,,14.127791666767372,15.043190661450348,14.540728643216081,14.234280155654995,14.00101851851855,100.0,60.0,22.3,1.08,0.751,18.1
0.05,0.81,0.14,2.55,0.45,1,,15.131265603223945,15.569879212259472,,,14.50981884057955,,14.127791666767372,15.043190661450348,14.540728643216081,14.234280155654995,14.36215413943355,130.0,10.0,20.7,1.05,0.745,16.6
0.05,0.7885,0.1615,2.49,0.51,1,,13.748588709770196,13.488257532983164,13.549629738678034,40.0,14.50981884057955,,14.127791666767372,15.043190661450348,14.540728643216081,14.234280155654995,14.00101851851855,100.0,60.0,,,0.725,16.1
0.05,0.79,0.15,2.45,0.55,1,,15.131265603223945,15.569879212259472,,,14.50981884057955,,14.127791666767372,15.043190661450348,14.540728643216081,14.234280155654995,14.00101851851855,100.0,60.0,22.83,1.1,0.7762,18.38
0.05,0.79,0.15,2.45,0.55,1,,15.131265603223945,13.488257532983164,13.549629738678034,,14.50981884057955,,14.127791666767372,15.043190661450348,14.540728643216081,14.234280155654995,14.00101851851855,100.0,60.0,21.61,1.09,0.6463,15.23
0.175,0.75,0.075,2.64,0.36,0,,15.131265603223945,11.944967703183918,14.933470884212586,,15.029404139433549,,15.271361592621036,15.043190661450348,14.540728643216081,15.101774246135287,14.00101851851855,100.0,10.0,21.6,1.12,0.7905,19.2
0.175,0.75,0.075,2.64,0.36,0,,15.131265603223945,11.944967703183918,14.933470884212586,,15.029404139433549,,15.271361592621036,15.043190661450348,14.540728643216081,,14.00101851851855,100.0,10.0,21.3,1.06,0.7695,17.42
0.05,0.7885,0.1615,2.49,0.51,1,,13.748588709770196,13.488257532983164,13.549629738678034,,14.50981884057955,,14.127791666767372,13.387363546219715,14.540728643216081,14.234280155654995,14.00101851851855,100.0,45.0,22.73,1.107,0.72,18.12
0.05,0.7885,0.1615,2.49,0.51,1,,13.748588709770196,13.488257532983164,13.549629738678034,,14.50981884057955,,14.127791666767372,13.387363546219715,14.540728643216081,14.234280155654995,15.406228076144702,100.0,45.0,24.4,1.185,0.745,21.54
0.05,0.7885,0.1615,2.49,0.51,1,,15.131265603223945,15.569879212259472,,,14.50981884057955,,14.127791666767372,15.043190661450348,14.540728643216081,14.234280155654995,14.00101851851855,100.0,60.0,26.04,1.005,0.709,18.58
0.05,0.7885,0.1615,2.49,0.51,1,,15.131265603223945,15.569879212259472,,,14.50981884057955,,14.127791666767372,15.043190661450348,14.540728643216081,14.864158233543485,14.00101851851855,100.0,60.0,25.54,1.006,0.723,18.58
0.1,0.747,0.153,2.49,0.51,1,,15.131265603223945,15.569879212259472,,,14.50981884057955,,14.127791666767372,15.043190661450348,14.540728643216081,14.234280155654995,14.00101851851855,100.0,60.0,23.79,0.984,0.818,19.15
0.1,0.747,0.153,2.49,0.51,1,,15.131265603223945,15.569879212259472,,,14.50981884057955,,14.127791666767372,15.043190661450348,14.540728643216081,14.864158233543485,14.00101851851855,100.0,60.0,25.42,1.049,0.758,20.21
0.05,0.9,0.05,3.0,0.0,1,,13.748588709770196,13.488257532983164,13.549629738678034,,14.50981884057955,,14.127791666767372,13.387363546219715,14.540728643216081,14.234280155654995,14.00101851851855,100.0,60.0,25.32,1.122,0.8365,23.76
0.05,0.9,0.05,3.0,0.0,1,,13.748588709770196,13.488257532983164,13.549629738678034,,14.50981884057955,,14.127791666767372,13.387363546219715,14.540728643216081,14.234280155654995,15.903232442836728,100.0,60.0,25.26,1.153,0.8398,24.46
0.05,0.81,0.14,2.55,0.45,1,,15.131265603223945,15.221474042549245,14.408028746648979,,14.50981884057955,,14.127791666767372,13.387363546219715,14.540728643216081,,14.00101851851855,120.0,10.0,24.1,1.16,0.72,20.12
0.05,0.85,0.15,2.55,0.45,0,,15.131265603223945,11.944967703183918,14.641134841501424,,15.76762475068065,,15.271361592621036,13.387363546219715,14.540728643216081,15.05382034437659,14.00101851851855,100.0,60.0,23.36,1.04,0.7895,19.18
0.05,0.7885,0.1615,2.49,0.51,1,,13.748588709770196,15.159048660965988,15.217570788318355,,14.50981884057955,,14.127791666767372,15.043190661450348,14.540728643216081,14.234280155654995,14.00101851851855,110.0,50.0,23.65,1.184,0.71,20.09
0.05,0.7885,0.1615,2.49,0.51,1,,13.748588709770196,15.159048660965988,,,14.50981884057955,,14.127791666767372,15.043190661450348,14.540728643216081,14.234280155654995,14.00101851851855,110.0,50.0,22.28,1.104,0.702,17.28
0.05,0.915,0.085,2.745,0.255,1,,13.748588709770196,13.488257532983164,13.549629738678034,,14.50981884057955,,14.127791666767372,13.387363546219715,14.540728643216081,,14.00101851851855,100.0,3.0,20.6,1.084,0.625,14.0
0.05,0.83,0.17,2.49,0.51,1,,13.748588709770196,13.488257532983164,13.549629738678034,,14.50981884057955,,14.127791666767372,13.387363546219715,14.540728643216081,,14.00101851851855,100.0,3.0,18.9,1.113,0.577,12.1
0.05,0.745,0.255,2.235,0.765,1,,13.748588709770196,13.488257532983164,13.549629738678034,,14.50981884057955,,14.127791666767372,13.387363546219715,14.540728643216081,,14.00101851851855,100.0,3.0,18.56,1.016,0.6116,11.54
0.0,0.95,0.05,2.94,0.06,1,,13.748588709770196,13.488257532983164,13.549629738678034,,14.50981884057955,,14.127791666767372,13.387363546219715,14.540728643216081,14.234280155654995,14.00101851851855,150.0,30.0,20.18,0.972,0.665,13.04
0.05,0.87,0.08,2.76,0.24,0,,15.131265603223945,15.922031015204523,15.679404139433549,,15.76762475068065,,15.271361592621036,13.387363546219715,14.540728643216081,,14.00101851851855,100.0,30.0,21.86,1.0,0.77,16.9
0.05,0.87,0.08,2.76,0.24,0,,15.131265603223945,15.922031015204523,15.679404139433549,,15.03662853057088,,15.271361592621036,13.387363546219715,14.540728643216081,,14.852116051924114,100.0,30.0,22.99,1.04,0.745,17.8
0.05,0.87,0.08,2.76,0.24,0,,15.131265603223945,15.922031015204523,15.679404139433549,,15.03662853057088,,15.271361592621036,13.387363546219715,14.540728643216081,,14.816653285698992,100.0,30.0,22.83,1.035,0.712,16.3
0.05,0.87,0.08,2.76,0.24,0,,15.131265603223945,15.922031015204523,15.679404139433549,,15.03662853057088,,15.271361592621036,13.387363546219715,14.540728643216081,,14.00101851851855,100.0,30.0,22.35,1.03,0.764,17.7
0.05,0.87,0.08,2.76,0.24,0,,15.131265603223945,15.922031015204523,15.679404139433549,,15.029404139433549,,15.271361592621036,13.387363546219715,14.540728643216081,,14.00101851851855,100.0,30.0,21.82,0.87,0.783,14.8
0.05,0.87,0.08,2.76,0.24,0,,15.131265603223945,15.922031015204523,15.679404139433549,,15.76762475068065,,15.271361592621036,13.387363546219715,14.540728643216081,,14.776503060227792,100.0,30.0,22.39,1.04,0.718,16.7
0.05,0.87,0.08,2.76,0.24,0,,15.131265603223945,15.922031015204523,15.679404139433549,,15.03662853057088,,15.271361592621036,13.387363546219715,14.540728643216081,,15.050707542784796,100.0,30.0,22.92,1.08,0.781,19.2
0.05,0.87,0.08,2.76,0.24,0,,15.131265603223945,15.922031015204523,15.679404139433549,,15.76762475068065,,15.271361592621036,13.387363546219715,14.540728643216081,,14.852116051924114,100.0,30.0,22.48,1.02,0.712,16.3
0.05,0.87,0.08,2.76,0.24,0,,15.131265603223945,15.922031015204523,15.679404139433549,,15.76762475068065,,15.271361592621036,13.387363546219715,14.540728643216081,,14.816653285698992,100.0,30.0,22.16,1.05,0.75,17.3
0.05,0.87,0.08,2.76,0.24,0,,15.131265603223945,15.922031015204523,15.679404139433549,,15.76762475068065,,15.271361592621036,13.387363546219715,14.540728643216081,,14.750481365355192,100.0,30.0,21.65,1.03,0.725,16.5
0.05,0.87,0.08,2.76,0.24,0,,15.131265603223945,15.922031015204523,15.679404139433549,,15.76762475068065,,15.271361592621036,13.387363546219715,14.540728643216081,,14.97166577177229,100.0,30.0,21.93,1.02,0.802,18.2
0.05,0.87,0.08,2.76,0.24,0,,15.131265603223945,15.922031015204523,15.679404139433549,,15.76762475068065,,15.271361592621036,13.387363546219715,14.540728643216081,,14.854568144845592,100.0,30.0,22.46,0.98,0.783,17.3
0.05,0.87,0.08,2.76,0.24,0,,15.131265603223945,15.922031015204523,15.679404139433549,,15.76762475068065,,15.271361592621036,13.387363546219715,14.540728643216081,,15.050707542784796,100.0,30.0,22,1.05,0.766,17.7
0.05,0.87,0.08,2.76,0.24,0,,15.131265603223945,15.922031015204523,15.679404139433549,,15.76762475068065,,15.271361592621036,13.387363546219715,14.540728643216081,,14.93263322946339,100.0,30.0,21.87,1.02,0.799,17.9
0.05,0.87,0.08,2.76,0.24,0,,15.131265603223945,15.922031015204523,15.679404139433549,,15.76762475068065,,15.271361592621036,13.387363546219715,14.540728643216081,,14.711448823046293,100.0,30.0,22.74,0.97,0.738,16.2
0.05,0.87,0.08,2.76,0.24,0,,15.131265603223945,15.922031015204523,15.679404139433549,,15.76762475068065,,15.271361592621036,13.387363546219715,14.540728643216081,,15.01069831408119,100.0,30.0,22.54,1.02,0.803,18.5
0.05,0.87,0.08,2.76,0.24,0,,15.131265603223945,15.922031015204523,15.679404139433549,,15.76762475068065,,15.271361592621036,13.387363546219715,14.540728643216081,,14.373166789702498,100.0,30.0,20.1,0.99,0.68,13.6
0.05,0.87,0.08,2.76,0.24,0,,15.131265603223945,15.922031015204523,15.679404139433549,,15.76762475068065,,15.271361592621036,13.387363546219715,14.540728643216081,,15.036720008953788,100.0,30.0,22.06,1.07,0.798,18.7
0.05,0.87,0.08,2.76,0.24,0,,15.131265603223945,15.922031015204523,15.679404139433549,,15.76762475068065,,15.271361592621036,13.387363546219715,14.540728643216081,,14.94564407689969,100.0,30.0,22.25,1.05,0.759,18.0
0.05,0.87,0.08,2.76,0.24,0,,15.131265603223945,15.922031015204523,15.679404139433549,,15.76762475068065,,15.271361592621036,13.387363546219715,14.540728643216081,,14.138971535849103,100.0,30.0,21.4,0.92,0.589,11.8
0.0,0.0,1.0,2.55,0.45,1,,13.748588709770196,15.159048660965988,,,14.50981884057955,,14.127791666767372,15.043190661450348,14.540728643216081,14.234280155654995,14.00101851851855,100.0,60.0,20.5,1.0254,0.7,14.7
0.0,0.85,0.15,2.55,0.45,1,,13.748588709770196,15.159048660965988,,,14.50981884057955,,14.127791666767372,15.043190661450348,14.540728643216081,14.234280155654995,14.00101851851855,100.0,60.0,22.04,1.0285,0.72,16.3
0.05,0.8,0.15,2.55,0.45,1,,13.748588709770196,15.159048660965988,,,14.50981884057955,,14.127791666767372,15.043190661450348,14.540728643216081,14.234280155654995,14.00101851851855,100.0,60.0,22.595,1.065,0.73,17.6
0.05,0.8,0.15,2.55,0.45,1,,13.748588709770196,15.159048660965988,,,14.50981884057955,,14.127791666767372,15.043190661450348,14.540728643216081,14.234280155654995,15.270915262807184,100.0,60.0,23.06,1.1395,0.78,20.5
0.05,0.8,0.15,2.55,0.45,1,,13.748588709770196,15.159048660965988,,,14.50981884057955,,14.127791666767372,15.043190661450348,14.540728643216081,14.234280155654995,15.290431533961634,100.0,60.0,23.215,1.162,0.765,20.65
0.05,0.81,0.14,2.55,0.45,1,,13.748588709770196,15.159048660965988,,,14.50981884057955,,14.127791666767372,15.043190661450348,14.540728643216081,14.234280155654995,14.00101851851855,,,28.48,1.02,0.5505,15.99
0.05,0.79,0.16,2.45,0.55,1,,13.748588709770196,13.488257532983164,13.549629738678034,,14.50981884057955,,14.127791666767372,,,,,,,18.85,1.09,0.6975,14.32
0.05,0.55,0.4,2.88,0.12,1,,13.748588709770196,13.488257532983164,14.94564407689969,,14.50981884057955,,14.127791666767372,15.043190661450348,14.908969235021235,,14.00101851851855,150.0,15.0,22.5,1.089,0.73,18.0
0.0,0.83,0.17,2.49,0.51,1,,13.748588709770196,13.488257532983164,13.549629738678034,,14.50981884057955,,14.127791666767372,15.043190661450348,14.540728643216081,14.234280155654995,14.00101851851855,100.0,60.0,20.2,1.13,0.64,14.6
0.1,0.747,0.153,2.49,0.51,1,,13.748588709770196,13.488257532983164,13.549629738678034,,14.50981884057955,,14.127791666767372,15.043190661450348,14.540728643216081,14.234280155654995,14.00101851851855,100.0,60.0,23.6,1.11,0.77,20.2
0.2,0.664,0.136,2.49,0.51,1,,13.748588709770196,13.488257532983164,13.549629738678034,,14.50981884057955,,14.127791666767372,15.043190661450348,14.540728643216081,14.234280155654995,14.00101851851855,100.0,60.0,20.8,1.09,0.74,16.8
0.4,0.498,0.102,2.49,0.51,1,,13.748588709770196,13.488257532983164,13.549629738678034,,14.50981884057955,,14.127791666767372,15.043190661450348,14.540728643216081,14.234280155654995,14.00101851851855,100.0,60.0,18.3,1.01,0.71,13.1
0.6,0.332,0.068,2.49,0.51,1,,13.748588709770196,13.488257532983164,13.549629738678034,,14.50981884057955,,14.127791666767372,15.043190661450348,14.540728643216081,14.234280155654995,14.00101851851855,100.0,60.0,16,0.96,0.7,10.8
0.05,0.7885,0.1615,2.49,0.51,1,,13.748588709770196,13.302374045695027,,,,,14.127791666767372,13.387363546219715,14.540728643216081,14.234280155654995,14.00101851851855,100.0,60.0,15.61,0.8,0.43,5.37
0.05,0.7885,0.1615,2.49,0.51,1,,13.748588709770196,13.344008757491187,,,,,14.127791666767372,13.387363546219715,14.540728643216081,14.234280155654995,14.00101851851855,100.0,60.0,15.97,0.81,0.44,5.69
0.05,0.7885,0.1615,2.49,0.51,1,,13.748588709770196,13.389546723518235,,,,,14.127791666767372,13.387363546219715,14.540728643216081,14.234280155654995,14.00101851851855,100.0,60.0,16.09,0.8,0.47,6.04
0.05,0.7885,0.1615,2.49,0.51,1,,13.748588709770196,13.471515062366924,,,,,14.127791666767372,13.387363546219715,14.540728643216081,14.234280155654995,14.00101851851855,100.0,60.0,16.37,0.8,0.51,6.67
0.05,0.7885,0.1615,2.49,0.51,1,,13.748588709770196,13.485826994546853,,,,,14.127791666767372,13.387363546219715,14.540728643216081,14.234280155654995,14.00101851851855,100.0,60.0,16.84,0.79,0.51,6.78
0.05,0.7885,0.1615,2.49,0.51,1,,13.748588709770196,13.533967130061162,,,,,14.127791666767372,13.387363546219715,14.540728643216081,14.234280155654995,14.00101851851855,100.0,60.0,16.98,0.78,0.54,7.15
0.05,0.7885,0.1615,2.49,0.51,1,,13.748588709770196,13.217803537359078,,,,,14.127791666767372,13.387363546219715,14.540728643216081,14.234280155654995,14.00101851851855,100.0,60.0,14.4,0.84,0.39,4.72
0.05,0.7885,0.1615,2.49,0.51,1,,13.748588709770196,13.254233910180718,,,,,14.127791666767372,13.387363546219715,14.540728643216081,14.234280155654995,14.00101851851855,100.0,60.0,14.52,0.84,0.41,5.0
0.05,0.7885,0.1615,2.49,0.51,1,,13.748588709770196,13.254233910180718,,,,,14.127791666767372,13.387363546219715,14.540728643216081,14.234280155654995,14.00101851851855,100.0,60.0,14.7,0.83,0.41,5.0
0.05,0.7885,0.1615,2.49,0.51,1,,13.748588709770196,13.311481638900437,,,,,14.127791666767372,13.387363546219715,14.540728643216081,14.234280155654995,14.00101851851855,100.0,60.0,14.91,0.83,0.44,5.44
0.05,0.7885,0.1615,2.49,0.51,1,,13.748588709770196,13.363525028645636,,,,,14.127791666767372,13.387363546219715,14.540728643216081,14.234280155654995,14.00101851851855,100.0,60.0,14.98,0.83,0.47,5.84
0.05,0.7885,0.1615,2.49,0.51,1,,13.748588709770196,13.394751062492755,,,,,14.127791666767372,13.387363546219715,14.540728643216081,14.234280155654995,14.00101851851855,100.0,60.0,15.14,0.82,0.49,6.08
0.1,0.75,0.15,2.55,0.45,1,,15.131265603223945,14.357553772778939,,,14.50981884057955,,15.271361592621036,15.043190661450348,14.540728643216081,14.86456493872716,14.00101851851855,100.0,60.0,17.92,1.168,0.7056,13.48
0.1,0.75,0.15,2.55,0.45,1,,15.131265603223945,14.488963331885568,,,14.50981884057955,,15.271361592621036,15.043190661450348,14.540728643216081,14.86456493872716,14.00101851851855,100.0,60.0,18.31,1.182,0.7064,14.49
0.1,0.75,0.15,2.55,0.45,1,,15.131265603223945,14.654201094326574,,,14.50981884057955,,15.271361592621036,15.043190661450348,14.540728643216081,14.86456493872716,14.00101851851855,100.0,60.0,18.32,1.187,0.7773,15.76
0.05,0.7885,0.1615,2.49,0.51,1,,13.748588709770196,13.488257532983164,13.549629738678034,80.0,14.50981884057955,250.0,14.127791666767372,13.387363546219715,14.540728643216081,14.234280155654995,14.00101851851855,100.0,60.0,23.5,1.11,0.77,20.1
0.05,0.7885,0.1615,2.49,0.51,1,,13.748588709770196,13.488257532983164,13.549629738678034,81.0,14.50981884057955,251.0,14.127791666767372,13.387363546219715,14.540728643216081,15.05382034437659,14.00101851851855,100.0,60.0,23.3,1.15,0.74,19.8
0.05,0.7885,0.1615,2.49,0.51,1,,13.748588709770196,13.488257532983164,13.549629738678034,82.0,14.50981884057955,252.0,14.127791666767372,13.387363546219715,14.540728643216081,15.192850178189385,14.00101851851855,100.0,60.0,23.6,1.15,0.73,19.9
0.0,0.83,0.17,2.49,0.51,1,,13.748588709770196,13.488257532983164,13.549629738678034,80.0,14.50981884057955,250.0,14.127791666767372,13.387363546219715,14.540728643216081,14.234280155654995,14.00101851851855,100.0,60.0,23.7,1.11,0.77,20.1
0.1,0.747,0.153,2.49,0.51,1,,13.748588709770196,13.488257532983164,13.549629738678034,80.0,14.50981884057955,250.0,14.127791666767372,13.387363546219715,14.540728643216081,14.234280155654995,14.00101851851855,100.0,60.0,22.3,1.09,0.73,17.8
0.0,0.83,0.17,2.49,0.51,1,,13.748588709770196,15.159048660965988,,60.0,14.50981884057955,80.0,14.127791666767372,15.043190661450348,14.540728643216081,14.234280155654995,14.00101851851855,110.0,60.0,8.507,1.02,0.4096,3.57
0.05,0.7885,0.1615,2.49,0.51,1,,13.748588709770196,15.159048660965988,,60.0,14.50981884057955,80.0,14.127791666767372,15.043190661450348,14.540728643216081,14.234280155654995,14.00101851851855,110.0,60.0,16.94,1.06,0.5784,10.42
0.08,0.7636,0.1564,2.49,0.51,1,,13.748588709770196,15.159048660965988,,60.0,14.50981884057955,80.0,14.127791666767372,15.043190661450348,14.540728643216081,14.234280155654995,14.00101851851855,110.0,60.0,21.05,1.09,0.6731,15.58
0.1,0.747,0.153,2.49,0.51,1,,13.748588709770196,15.159048660965988,,60.0,14.50981884057955,80.0,14.127791666767372,15.043190661450348,14.540728643216081,14.234280155654995,14.00101851851855,110.0,60.0,19.11,1.06,0.6374,12.55
0.15,0.7055,0.1445,2.49,0.51,1,,13.748588709770196,15.159048660965988,,60.0,14.50981884057955,80.0,14.127791666767372,15.043190661450348,14.540728643216081,14.234280155654995,14.00101851851855,110.0,60.0,18.57,0.98,0.6123,11.27
0.2,0.664,0.136,2.49,0.51,1,,13.748588709770196,15.159048660965988,,60.0,14.50981884057955,80.0,14.127791666767372,15.043190661450348,14.540728643216081,14.234280155654995,14.00101851851855,110.0,60.0,17.11,0.95,0.5499,8.92
0.08,0.8004,0.1196,2.641,0.3588,1,,13.748588709770196,13.488257532983164,13.549629738678034,,14.50981884057955,,15.422352987268296,15.043190661450348,14.540728643216081,14.234280155654995,14.00101851851855,100.0,60.0,24.13,1.1,0.676,17.82
