Repository: bug0306/PSCmachine_learning

# PSCmachine_learning
perovskite solar cells and machine learning

File: TCP_ML/without_fill/original_dataset.csv (part 1 of 4)
Article,Cs,FA,MA,Pb,I,Br,Perovskite,structure,bandgap,substrate,ETL,ETL-2,ETLthickness,HTL,HTLthickness,electrode,depositionProcedure,depositionMethod,Anti-solvent,PrecursorSolvent,AnnealingTemperature,AnnealingTime,Jsc,Voc,FF,PCE
"Penpong, K., Seriwatanachai, C., Naikaew, A. et al. Robust perovskite formation via vacuum thermal annealing for indoor perovskite solar cells. Sci Rep 13, 10933 (2023).",0.06,0.45,0.49,1.0,1.86,0.96,FA0.45MA0.49Cs0.06PbI1.86Br0.96Cl0.18,1,1.8,FTO,SnO2,,,spiro,,C,one-step,spin,,DMF/DMSO,100.0,30.0,12.1,1.05,0.49,7.2
"Penpong, K., Seriwatanachai, C., Naikaew, A. et al. Robust perovskite formation via vacuum thermal annealing for indoor perovskite solar cells. Sci Rep 13, 10933 (2023).",0.06,0.45,0.49,1.0,1.86,0.96,FA0.45MA0.49Cs0.06PbI1.86Br0.96Cl0.18,1,1.8,FTO,SnO2,,,spiro,,C,one-step,VAC,CB,DMF/DMSO,100.0,30.0,9.5,0.96,0.4,5.4
"Penpong, K., Seriwatanachai, C., Naikaew, A. et al. Robust perovskite formation via vacuum thermal annealing for indoor perovskite solar cells. Sci Rep 13, 10933 (2023).",0.06,0.45,0.49,1.0,1.86,0.96,FA0.45MA0.49Cs0.06PbI1.86Br0.96Cl0.18,1,1.8,FTO,SnO2,,,spiro,,C,one-step,VTA,CB,DMF/DMSO,100.0,30.0,13,1.05,0.51,8.6
,0.05,0.8,0.15,1.0,1.8,1.2,Cs0.05FA0.8MA0.15PbI1.8Br1.2,1,1.768,ITO,TiO2,,,CuSCN,,Cu,,,,,,,14.899,1.32,0.651,12.803
"SALA J, HEYDARIAN M, LAMMAR S, et al. Compositional Investigation for Bandgap Engineering of Wide Bandgap Triple Cation Perovskite [J]. ACS Applied Energy Materials, 2021, 4(7): 6377-84.",0.25,0.5625,0.1875,1.0,2.1,0.9,Cs0.25MA0.1875FA0.5625PbI2.1Br0.9,0,1.76,ITO,C,BCP,,PTAA,,Cu,two-step,spin,,DMF/NMP,100.0,30.0,16.7,1.17,0.696,13.6
,0.17,0.83,0.0,1.0,1.8,1.2,Cs0.17FA0.83PbI1.8Br1.2,1,1.75,,,,,,,,,,,,,,19.8,1.2,0.751,17.1
"SALA J, HEYDARIAN M, LAMMAR S, et al. Compositional Investigation for Bandgap Engineering of Wide Bandgap Triple Cation Perovskite [J]. ACS Applied Energy Materials, 2021, 4(7): 6377-84.",0.15,0.6375,0.2125,1.0,2.1,0.9,Cs0.15MA0.2125FA0.6375PbI2.1Br0.9,0,1.74,ITO,C,BCP,,PTAA,,Cu,two-step,spin,,DMF/NMP,100.0,30.0,18,1.11,0.719,14.4
"SALA J, HEYDARIAN M, LAMMAR S, et al. Compositional Investigation for Bandgap Engineering of Wide Bandgap Triple Cation Perovskite [J]. ACS Applied Energy Materials, 2021, 4(7): 6377-84.",0.05,0.7125,0.2375,1.0,2.1,0.9,Cs0.05MA0.2375FA0.7125PbI2.1Br0.9,0,1.73,ITO,C,BCP,,PTAA,,Cu,two-step,spin,,DMF/NMP,100.0,30.0,15,1.13,0.66,11.2
,0.1,0.75,0.15,1.0,2.01,0.99,Cs0.1FA0.75MA0.15PbI2.01Br0.99,1,1.73,,,,,,,,,,,,,,,1.13,,17.3
"SALA J, HEYDARIAN M, LAMMAR S, et al. Compositional Investigation for Bandgap Engineering of Wide Bandgap Triple Cation Perovskite [J]. ACS Applied Energy Materials, 2021, 4(7): 6377-84.",0.25,0.5625,0.1875,1.0,2.28,0.72,Cs0.25MA0.1875FA0.5625PbI2.28Br0.72,0,1.72,ITO,C,BCP,,PTAA,,Cu,two-step,spin,,DMF/NMP,100.0,30.0,17.9,1.12,0.764,15.3
"SALA J, HEYDARIAN M, LAMMAR S, et al. Compositional Investigation for Bandgap Engineering of Wide Bandgap Triple Cation Perovskite [J]. ACS Applied Energy Materials, 2021, 4(7): 6377-84.",0.15,0.6375,0.2125,1.0,2.28,0.72,Cs0.15MA0.2125FA0.6375PbI2.28Br0.72,0,1.71,ITO,C,BCP,,PTAA,,Cu,two-step,spin,,DMF/NMP,100.0,30.0,18.7,1.09,0.724,14.9
"SALA J, HEYDARIAN M, LAMMAR S, et al. Compositional Investigation for Bandgap Engineering of Wide Bandgap Triple Cation Perovskite [J]. ACS Applied Energy Materials, 2021, 4(7): 6377-84.",0.25,0.5625,0.1875,1.0,2.4,0.6,Cs0.25MA0.1875FA0.5625PbI2.4Br0.6,0,1.7,ITO,C,BCP,,PTAA,,Cu,two-step,spin,,DMF/NMP,100.0,30.0,17.8,1.12,0.705,14.1
,0.15,0.7055,0.1445,1.0,2.1,0.9,Cs0.15FA0.7055MA0.1445PbI2.1Br0.9,1,1.7,,,,,,,,,,,,,,18.7,1.19,0.802,18.6
,0.3,0.6,0.1,1.0,2.4,0.6,Cs0.3FA0.6MA0.1PbI2.4Br0.6,1,1.7,,,,,,,,,,,,,,19.6,1.2,0.82,19.2
"SALA J, HEYDARIAN M, LAMMAR S, et al. Compositional Investigation for Bandgap Engineering of Wide Bandgap Triple Cation Perovskite [J]. ACS Applied Energy Materials, 2021, 4(7): 6377-84.",0.05,0.7125,0.2375,1.0,2.28,0.72,Cs0.05MA0.2375FA0.7125PbI2.28Br0.72,0,1.68,ITO,C,BCP,,PTAA,,Cu,two-step,spin,,DMF/NMP,100.0,30.0,17.5,1.11,0.733,14.3
"SALA J, HEYDARIAN M, LAMMAR S, et al. Compositional Investigation for Bandgap Engineering of Wide Bandgap Triple Cation Perovskite [J]. ACS Applied Energy Materials, 2021, 4(7): 6377-84.",0.15,0.6375,0.2125,1.0,2.4,0.6,Cs0.15MA0.2125FA0.6375PbI2.4Br0.6,0,1.68,ITO,C,BCP,,PTAA,,Cu,two-step,spin,,DMF/NMP,100.0,30.0,19.9,1.1,0.737,16.1
"SALA J, HEYDARIAN M, LAMMAR S, et al. Compositional Investigation for Bandgap Engineering of Wide Bandgap Triple Cation Perovskite [J]. ACS Applied Energy Materials, 2021, 4(7): 6377-84.",0.25,0.5625,0.1875,1.0,2.49,0.51,Cs0.25MA0.1875FA0.5625PbI2.49Br0.51,0,1.68,ITO,C,BCP,,PTAA,,Cu,two-step,spin,,DMF/NMP,100.0,30.0,18.1,1.13,0.674,13.8
,0.15,0.65,0.2,1.0,2.4,0.6,Cs0.15FA0.65MA0.2PbI2.4Br0.6,1,1.68,,,,,,,,,,,,,,21.2,1.17,0.798,19.8
"SALA J, HEYDARIAN M, LAMMAR S, et al. Compositional Investigation for Bandgap Engineering of Wide Bandgap Triple Cation Perovskite [J]. ACS Applied Energy Materials, 2021, 4(7): 6377-84.",0.05,0.7125,0.2375,1.0,2.4,0.6,Cs0.05MA0.2375FA0.7125PbI2.4Br0.6,0,1.67,ITO,C,BCP,,PTAA,,Cu,two-step,spin,,DMF/NMP,100.0,30.0,18.8,1.11,0.714,14.9
,0.2134,0.7566,0.03,1.0,2.473,0.4365,Cs0.2134FA0.7566Pb0.97I2.473Br0.4365MA0.03Pb0.03Cl0.09,1,1.67,,,,,,,,,,,,,,20.2,1.22,0.832,20.4
,0.05,0.8,0.15,1.0,2.4,0.6,Cs0.05FA0.8MA0.15PbI2.4Br0.6,1,1.654,ITO,TiO2,,,CuSCN,,Cu,,,,,,,16.927,1.14,0.727,14.024
"LIU S, HUANG W, LIAO P, et al. 17% efficient printable mesoscopic PIN metal oxide framework perovskite solar cells using cesium-containing triple cation perovskite [J]. Journal of Materials Chemistry A, 2017, 5(44): 22952-8.",0.2,0.32,0.48,1.0,2.8,0.2,Cs0.2FA0.32MA0.48PbI2.8Br0.2 ,1,1.65,FTO,TiO2,Al2O3,,NiO,,C,two-step,spin,,DMF/DMSO,100.0,30.0,12.61,0.889,0.6807,7.64
"SALA J, HEYDARIAN M, LAMMAR S, et al. Compositional Investigation for Bandgap Engineering of Wide Bandgap Triple Cation Perovskite [J]. ACS Applied Energy Materials, 2021, 4(7): 6377-84.",0.05,0.7125,0.2375,1.0,2.49,0.51,Cs0.05MA0.2375FA0.7125PbI2.49Br0.51,0,1.65,ITO,C,BCP,,PTAA,,Cu,two-step,spin,,DMF/NMP,100.0,30.0,19.5,1.07,0.704,14.6
"SALA J, HEYDARIAN M, LAMMAR S, et al. Compositional Investigation for Bandgap Engineering of Wide Bandgap Triple Cation Perovskite [J]. ACS Applied Energy Materials, 2021, 4(7): 6377-84.",0.15,0.6375,0.2125,1.0,2.49,0.51,Cs0.15MA0.2125FA0.6375PbI2.49Br0.51,0,1.65,ITO,C,BCP,,PTAA,,Cu,two-step,spin,,DMF/NMP,100.0,30.0,20.3,1.09,0.757,16.8
,0.05,0.8,0.15,1.0,2.25,0.75,Cs0.05MA0.15FA0.8PbI2.25Br0.75,1,1.65,,,,,,,,,,,,,,21.2,1.22,0.76,20.8
,0.05,0.8075,0.1425,1.0,2.572,0.4275,Cs0.05Pb0.05I0.15FA0.8075MA0.1425Pb0.95I2.422Br0.4275,1,1.65,,,,,,,,,,,,,,1.21,1.59,22.59,0.81
"LIU S, HUANG W, LIAO P, et al. 17% efficient printable mesoscopic PIN metal oxide framework perovskite solar cells using cesium-containing triple cation perovskite [J]. Journal of Materials Chemistry A, 2017, 5(44): 22952-8.",0.1,0.36,0.54,1.0,2.8,0.2,Cs0.1FA0.36MA0.54PbI2.8Br0.2 ,1,1.647,FTO,TiO2,Al2O3,,NiO,,C,two-step,spin,,DMF/DMSO,100.0,30.0,17.63,0.903,0.6637,10.57
"SALA J, HEYDARIAN M, LAMMAR S, et al. Compositional Investigation for Bandgap Engineering of Wide Bandgap Triple Cation Perovskite [J]. ACS Applied Energy Materials, 2021, 4(7): 6377-84.",0.25,0.5625,0.1875,1.0,2.7,0.3,Cs0.25MA0.1875FA0.5625PbI2.7Br0.3,0,1.64,ITO,C,BCP,,PTAA,,Cu,two-step,spin,,DMF/NMP,100.0,30.0,19.9,1.07,0.805,17.1
,0.05,0.8,0.15,1.0,2.52,0.48,Cs0.05FA0.8MA0.15PbI2.52Br0.48,1,,ITO,TiO2,,,CuSCN,,Cu,,,,,,,18.503,1.1,0.739,15.054
"LIU S, HUANG W, LIAO P, et al. 17% efficient printable mesoscopic PIN metal oxide framework perovskite solar cells using cesium-containing triple cation perovskite [J]. Journal of Materials Chemistry A, 2017, 5(44): 22952-8.",0.05,0.38,0.57,1.0,2.8,0.2,Cs0.05FA0.38MA0.57PbI2.8Br0.2 ,1,1.63,FTO,TiO2,Al2O3,,NiO,,C,two-step,spin,,DMF/DMSO,100.0,30.0,23.4,1.008,0.7214,17.02
"SALA J, HEYDARIAN M, LAMMAR S, et al. Compositional Investigation for Bandgap Engineering of Wide Bandgap Triple Cation Perovskite [J]. ACS Applied Energy Materials, 2021, 4(7): 6377-84.",0.15,0.6375,0.2125,1.0,2.7,0.3,Cs0.15MA0.2125FA0.6375PbI2.7Br0.3,0,1.63,ITO,C,BCP,,PTAA,,Cu,two-step,spin,,DMF/NMP,100.0,30.0,21.2,1.06,0.722,16.2
,0.05,0.7885,0.1615,1.0,2.46,0.54,Cs0.05FA0.7885MA0.1615PbI2.46Br0.54,1,1.63,,,,,,,,,,,,,,21.6,1.1,0.779,18.4
,0.05,0.8,0.15,1.0,2.55,0.45,Cs0.05MA0.15FA0.80PbI2.55Br0.45,1,1.63,,,,,,,,,,,,,,22.8,1.24,0.78,22.1
"P. K. Deendyal, S. Dhakla, H. Singh, A. Taya, S. Kumar, M. K. Kashyap, ChemistrySelect 2023, 8, e202302252.",0.05,0.7885,0.1615,1.0,2.49,0.51,Cs0.05FA0.7885MA0.1615PbI2.49Br0.51,1,1.62,ITO,SnO2,,,PTAA,0.017,Ag,two-step,spin,ANI ,DMF:DMSO:NMP,100.0,40.0,20.33,1.01,0.8073,16.5
,0.13,0.77,0.0,1.0,2.46,0.54,Cs0.13FA0.77PbI2.46Br0.54,1,1.62,,,,,,,,,,,,,,22.3,1.25,0.8,22.3
"LIU S, HUANG W, LIAO P, et al. 17% efficient printable mesoscopic PIN metal oxide framework perovskite solar cells using cesium-containing triple cation perovskite [J]. Journal of Materials Chemistry A, 2017, 5(44): 22952-8.",0.0,0.4,0.6,1.0,2.8,0.2,FA0.4MA0.6PbI2.8Br0.2 ,1,1.617,FTO,TiO2,Al2O3,,NiO,,C,two-step,spin,,DMF/DMSO,100.0,30.0,22.31,0.953,0.7,14.88
"Jaiswal, N., Singh, V.P., Kumari, D. and Pandey, S.K. (2024), Performance Analysis of Triple-Cation Mixed-Halide Bifacial Perovskite Solar Cell with 17% Rear and 25% Front Efficiency. Energy Technol. 2300639.",0.05,0.7885,0.1615,1.0,2.49,0.51,Cs0.05MA0.1615FA0.7885PbI2.49Br0.51,1,1.6,FTO,TiO2,,0.04,CuSbS2,0.1,Pt,two-step,spin,CB,DMF:DMSO:NMP,100.0,60.0,22.68,1.14,0.76,19.61
"Alanazi, T.I.; Eid, O.I. Simulation of Triple-Cation Perovskite Solar Cells: Key Design Factors for Efficiency Promotion. Energies 2023, 16, 2717",0.05,0.79,0.15,1.0,2.45,0.55,Cs0.05FA0.79MA0.15PbI2.45Br0.55,1,1.6,ITO,SnO2,,20.0,spiro,200.0,Au,,,,,,,22.297,1.0755,0.7475,17.92
"SALA J, HEYDARIAN M, LAMMAR S, et al. Compositional Investigation for Bandgap Engineering of Wide Bandgap Triple Cation Perovskite [J]. ACS Applied Energy Materials, 2021, 4(7): 6377-84.",0.05,0.7125,0.2375,1.0,2.7,0.3,Cs0.05MA0.2375FA0.7125PbI2.7Br0.3,0,1.6,ITO,C,BCP,,PTAA,,Cu,two-step,spin,,DMF/NMP,100.0,30.0,20.8,1.08,0.767,17.3
,0.0,0.0,1.0,1.0,3.0,0.0,MAPbI3,1,1.6,,,,,,,,,,,,,,20.7,1.26,0.8,20.7
"Yang G, Zhang H, Li, S, et al. Enhanced efficiency and stability of triple-cation perovskite solar cells with CsPbIxBr3 − x QDs “surface patches”. SmartMat. 2022; 3: 513-521.",0.05,0.8,0.15,1.0,2.7,0.3,Cs0.05FA0.8MA0.15PbI2.7Br0.3,1,1.59,ITO,NiOx,,,BCP,,Ag,two-step,spin,CB,DMF/DMSO/GBL,115.0,20.0,23.12,1.16,0.8237,22.09
"BAUMELER T, ARORA N, HINDERHOFER A, et al. Minimizing the Trade-Off between Photocurrent and Photovoltage in Triple-Cation Mixed-Halide Perovskite Solar Cells [J]. The Journal of Physical Chemistry Letters, 2020, 11(23): 10188-95.",0.05,0.76,0.19,1.0,2.45,0.6,Cs0.05I0.05FA0.76MA0.19PbI2.4Br0.6,1,1.572,FTO,TiO2,,,spiro,,Au,two-step,spin,CB,DMF/DMSO,100.0,60.0,23.29,1.156,0.765,20.6
"MALI S S, PATIL J V, PARK D W, et al. Intrinsic and extrinsic stability of triple-cation perovskite solar cells through synergistic influence of organic additive [J]. Cell Reports Physical Science, 2022, 3(6): 100906.",0.175,0.75,0.075,1.0,2.64,0.36,Cs0.175FA0.750MA0.075PbI2.64Br0.36,1,1.57,FTO,c-TiO2,mp-TiO2,,spiro,,Au,two-step,spin,CB,DMF/DMSO,100.0,20.0,21.88,1.124,0.75,18.45
,0.05,0.81,0.14,1.0,2.55,0.45,Cs0.05FA0.81MA0.14PbI2.55Br0.45,1,1.57,,,,,,,,,,,,,,22.16,1.23,0.78,21.1
,0.05,0.8,0.15,1.0,2.85,0.15,Cs0.05FA0.8MA0.15PbI2.85Br0.15,1,1.5685,ITO,TiO2,,,CuSCN,,Cu,,,,,,,18.875,1.02,0.769,14.812
"DU L, PENG C, CHEN Q, et al. α-Phase intermediate for efficient and stable narrow bandgap triple cation perovskite solar cells [J]. Journal of Alloys and Compounds, 2022, 910: 164722.",0.05,0.86,0.09,1.0,2.91,0.09,Cs0.05FA0.86MA0.09PbI2.91Br0.09,1,1.56,FTO,SnO2,,,spiro,,Ag,two-step,spin,CB,DMF,100.0,60.0,21,0.987,0.453,9.4
"DU L, PENG C, CHEN Q, et al. α-Phase intermediate for efficient and stable narrow bandgap triple cation perovskite solar cells [J]. Journal of Alloys and Compounds, 2022, 910: 164722.",0.05,0.86,0.09,1.0,2.91,0.09,Cs0.05FA0.86MA0.09PbI2.91Br0.09,1,1.56,FTO,SnO2,,,spiro,,Ag,two-step,spin,CB,DMF/DMSO,100.0,60.0,23.49,1.041,0.748,18.3
"DU L, PENG C, CHEN Q, et al. α-Phase intermediate for efficient and stable narrow bandgap triple cation perovskite solar cells [J]. Journal of Alloys and Compounds, 2022, 910: 164722.",0.05,0.86,0.09,1.0,2.91,0.09,Cs0.05FA0.86MA0.09PbI2.91Br0.09,1,1.56,FTO,SnO2,,,spiro,,Ag,two-step,spin,CB,DMF/DMSO/MACl,100.0,60.0,23.5,1.08,0.776,19.7
"Yu Miyazawa, Gyu Min Kim, Ayumi Ishii, Masashi Ikegami, Tsutomu Miyasaka, Yudai Suzuki, Tomoyuki Yamamoto, Takeshi Ohshima, Shusaku Kanaya, Hiroyuki Toyota, and Kazuyuki Hirose
The Journal of Physical Chemistry C 2021 125 (24), 13131-13137",0.05,0.7885,0.1615,1.0,2.79,0.21,Cs0.05MA0.1615FA0.7885PbI2.79Br0.21,1,1.55,Quartz/ITO,SnO2,,,P3HT,,BCP,two-step,spin,CB,DMF/DMSO,150.0,15.0,19.7,0.9,0.57,10.7
,0.05,0.8,0.15,1.0,2.85,0.15,Cs0.05MA0.15FA0.80PbI2.85Br0.15,1,1.55,,,,,,,,,,,,,,24.1,1.18,0.83,23.7
"BAUMELER T, ARORA N, HINDERHOFER A, et al. Minimizing the Trade-Off between Photocurrent and Photovoltage in Triple-Cation Mixed-Halide Perovskite Solar Cells [J]. The Journal of Physical Chemistry Letters, 2020, 11(23): 10188-95.",0.05,0.8075,0.1425,1.0,2.6,0.45,Cs0.05I0.05FA0.8075MA0.1425PbI2.55Br0.45,1,1.546,FTO,TiO2,,,spiro,,Au,two-step,spin,CB,DMF/DMSO,100.0,60.0,23.61,1.135,0.777,20.7
"BAUMELER T, ARORA N, HINDERHOFER A, et al. Minimizing the Trade-Off between Photocurrent and Photovoltage in Triple-Cation Mixed-Halide Perovskite Solar Cells [J]. The Journal of Physical Chemistry Letters, 2020, 11(23): 10188-95.",0.05,0.855,0.095,1.0,2.75,0.3,Cs0.05I0.05FA0.855MA0.095PbI2.7Br0.3,1,1.537,FTO,TiO2,,,spiro,,Au,two-step,spin,CB,DMF/DMSO,100.0,60.0,24.13,1.131,0.768,21.0
,0.03,0.9409,0.0291,1.0,2.91,0.09,Cs0.03FA0.9409MA0.0291PbI2.91Br0.09,1,1.53,,,,,,,,,,,,,,24.6,1.21,0.8,23.8
"BAUMELER T, ARORA N, HINDERHOFER A, et al. Minimizing the Trade-Off between Photocurrent and Photovoltage in Triple-Cation Mixed-Halide Perovskite Solar Cells [J]. The Journal of Physical Chemistry Letters, 2020, 11(23): 10188-95.",0.05,0.9025,0.0475,1.0,2.9,0.15,Cs0.05I0.05FA0.9025MA0.0475PbI2.85Br0.15,1,,FTO,TiO2,,,spiro,,Au,two-step,spin,CB,DMF/DMSO,100.0,60.0,24.69,1.126,0.768,21.4
"BAUMELER T, ARORA N, HINDERHOFER A, et al. Minimizing the Trade-Off between Photocurrent and Photovoltage in Triple-Cation Mixed-Halide Perovskite Solar Cells [J]. The Journal of Physical Chemistry Letters, 2020, 11(23): 10188-95.",0.05,0.95,0.0,1.0,3.05,0.0,CsI0.05FA0.95PbI3,1,,FTO,TiO2,,,spiro,,Au,two-step,spin,CB,DMF/DMSO,100.0,60.0,25.45,1.09,0.727,20.1
"P. Dörflinger, Y. Ding, V. Schmid, M. Armer, R. C. Turnell-Ritson, B. Ding, P. J. Dyson, M. K. Nazeeruddin, V. Dyakonov, Influence of an Organic Salt-Based Stabilizing Additive on Charge Carrier Dynamics in Triple Cation Perovskite Solar Cells. Adv. Sci. 2023, 10, 2304502. https://doi.org/10.1002/advs.202304502",0.05,0.9,0.05,1.0,3.0,0.0,Cs0.05MA0.05FA0.9PbI3,1,,FTO,c-TiO2,mp-TiO2,,spiro,0.07,Au,two-step,spin,hlorobenzene,DMF/DMSO,100.0,60.0,25.32,1.12,0.837,23.76
"P. Dörflinger, Y. Ding, V. Schmid, M. Armer, R. C. Turnell-Ritson, B. Ding, P. J. Dyson, M. K. Nazeeruddin, V. Dyakonov, Influence of an Organic Salt-Based Stabilizing Additive on Charge Carrier Dynamics in Triple Cation Perovskite Solar Cells. Adv. Sci. 2023, 10, 2304502. https://doi.org/10.1002/advs.202304502",0.05,0.9,0.05,1.0,3.0,0.0,Cs0.05MA0.05FA0.9PbI3,1,,FTO,c-TiO2,mp-TiO2,,spiro,0.07,Au,two-step,spin,hlorobenzene,DMF/DMSO/DmmimCl,100.0,60.0,25.26,1.15,0.84,24.46
"Zakaria, Y., Aïssa, B., Fix, T. et al. Moderate temperature deposition of RF magnetron sputtered SnO2-based electron transporting layer for triple cation perovskite solar cells. Sci Rep 13, 9100 (2023). https://doi.org/10.1038/s41598-023-35651-1",0.05,0.85,0.1,1.0,2.55,0.45,Cs0.05MA0.10FA0.85PbI2.55Br0.45,1,,FTO,SnO2,,0.04,spiro,,Cu,one-step,spin,CB,DMF/DMSO,100.0,60.0,22.01,1.045,0.743,17.1
"A. A. Qureshi, S. Javed, M. Adnan, M. Jamshaid, M. Aftab Akram, U. Ali, ChemistrySelect 2023, 8, e202300342.",0.05,0.7885,0.1615,1.0,2.49,0.51,Cs0.05FA0.7885MA0.1615PbI2.49Br0.51,1,,ITO,SnO2,,30.0,spiro,165.0,Ag,one-step,spin,CB,DMF/DMSO,120.0,0.0,20.17,1.12,0.6634,15.03
"A. A. Qureshi, S. Javed, M. Adnan, M. Jamshaid, M. Aftab Akram, U. Ali, ChemistrySelect 2023, 8, e202300342.",0.05,0.7885,0.1615,1.0,2.49,0.51,Cs0.05FA0.7885MA0.1615PbI2.49Br0.51,1,,ITO,SnO2,,30.0,spiro,165.0,Ag,one-step,spin,CB,DMF/DMSO,120.0,2.0,21.2,1.12,0.6478,15.37
"A. A. Qureshi, S. Javed, M. Adnan, M. Jamshaid, M. Aftab Akram, U. Ali, ChemistrySelect 2023, 8, e202300342.",0.05,0.7885,0.1615,1.0,2.49,0.51,Cs0.05FA0.7885MA0.1615PbI2.49Br0.51,1,,ITO,SnO2,,30.0,spiro,165.0,Ag,one-step,spin,CB,DMF/DMSO,120.0,5.0,20.01,1.14,0.7694,17.48
"A. A. Qureshi, S. Javed, M. Adnan, M. Jamshaid, M. Aftab Akram, U. Ali, ChemistrySelect 2023, 8, e202300342.",0.05,0.7885,0.1615,1.0,2.49,0.51,Cs0.05FA0.7885MA0.1615PbI2.49Br0.51,1,,ITO,SnO2,,30.0,spiro,165.0,Ag,one-step,spin,CB,DMF/DMSO,120.0,10.0,21.32,1.14,0.7622,18.57
"A. A. Qureshi, S. Javed, M. Adnan, M. Jamshaid, M. Aftab Akram, U. Ali, ChemistrySelect 2023, 8, e202300342.",0.05,0.7885,0.1615,1.0,2.49,0.51,Cs0.05FA0.7885MA0.1615PbI2.49Br0.51,1,,ITO,SnO2,,30.0,spiro,165.0,Ag,one-step,spin,CB,DMF/DMSO,120.0,15.0,20.91,1.14,0.7513,17.97
"A. A. Qureshi, S. Javed, M. Adnan, M. Jamshaid, M. Aftab Akram, U. Ali, ChemistrySelect 2023, 8, e202300342.",0.05,0.7885,0.1615,1.0,2.49,0.51,Cs0.05FA0.7885MA0.1615PbI2.49Br0.51,1,,ITO,SnO2,,30.0,spiro,165.0,Ag,one-step,spin,CB,DMF/DMSO,120.0,20.0,19.78,1.14,0.7534,17.04
"A. A. Qureshi, S. Javed, M. Adnan, M. Jamshaid, M. Aftab Akram, U. Ali, ChemistrySelect 2023, 8, e202300342.",0.05,0.7885,0.1615,1.0,2.49,0.51,Cs0.05FA0.7885MA0.1615PbI2.49Br0.51,1,,ITO,SnO2,,30.0,spiro,165.0,Ag,one-step,spin,CB,DMF/DMSO,120.0,10.0,19.96,1.13,0.6966,15.73
"Tien, CH., Lai, HY. & Chen, LC. Methylammonium halide salt interfacial modification of perovskite quantum dots/triple-cation perovskites enable efficient solar cells. Sci Rep 13, 5387 (2023).",0.05,0.81,0.14,1.0,2.86,0.14,Cs0.05FA0.81MA0.14PbBr0.14I2.86,0,,FTO,C,BCP,,NiOx,,Ag,two-step,spin,toluene,DMF/DMSO,120.0,10.0,23.1,0.93,0.769,16.2
"CAO Y, LIU H, GAO F, et al. Interface optimization and growth control for high efficiency wide bandgap perovskite solar cells [J]. Surfaces and Interfaces, 2023, 37: 102680.",0.16,0.8,0.04,1.0,1.5,1.5,FA0.8Cs0.16MA0.04PbI1.5Br1.5,0,,FTO,PCBM,BCP,,PTAA,,Ag,one-step,spin,CB,DMF/DMSO,100.0,15.0,17.64,1.22,0.73,15.7
"MALOUANGOU M D, ZHANG Y, YANG Y, et al. Enhancing the efficiency and stability of 2D-3D perovskite solar cells with embedded interface passivation with diammonium cation spacer [J]. Solar Energy Materials and Solar Cells, 2023, 251: 112135.",0.05,0.7885,0.1615,1.0,2.49,0.51,Cs0.05FA0.7885MA0.1615PbI2.49Br0.51,1,,FTO,TiO2,,,spiro,,Ag,two-step,spin,CB,DMF/DMSO,100.0,5.0,23.78,1.145,0.7789,21.15
"ZANETTA A, BULFARO I, FAINI F, et al. Enhancing charge extraction in inverted perovskite solar cells contacts via ultrathin graphene:fullerene composite interlayers [J]. Journal of Materials Chemistry A, 2023, 11(24): 12866-75.",0.05,0.79,0.16,1.0,2.7,0.3,Cs0.05FA0.79MA0.16PbI2.7Br0.3,0,,ITO,PCBM,BCP,,Meo2PACz SAM,,Ag,,,,,,,22.4,1.098,0.85,20.8
"LIU M, DAHLSTRöM S, AHLäNG C, et al. Beyond hydrophobicity: how F4-TCNQ doping of the hole transport material improves stability of mesoporous triple-cation perovskite solar cells [J]. Journal of Materials Chemistry A, 2022, 10(21): 11721-31.",0.05,0.7885,0.1615,1.0,2.49,0.51,Cs0.05FA0.7885MA0.1615PbI2.49Br0.51,1,,FTO,TiO2,,,spiro:tBP : LiTFSI : FK209,,Ag,one-step,spin,CB,DMF/DMSO,110.0,60.0,22.3,1.14,0.705,18.3
"LIU M, DAHLSTRöM S, AHLäNG C, et al. Beyond hydrophobicity: how F4-TCNQ doping of the hole transport material improves stability of mesoporous triple-cation perovskite solar cells [J]. Journal of Materials Chemistry A, 2022, 10(21): 11721-31.",0.05,0.7885,0.1615,1.0,2.49,0.51,Cs0.05FA0.7885MA0.1615PbI2.49Br0.51,1,,FTO,TiO2,,,spiro:tBP : LiTFSI,,Ag,one-step,spin,CB,DMF/DMSO,110.0,60.0,21.9,1.09,0.681,16.5
"LIU M, DAHLSTRöM S, AHLäNG C, et al. Beyond hydrophobicity: how F4-TCNQ doping of the hole transport material improves stability of mesoporous triple-cation perovskite solar cells [J]. Journal of Materials Chemistry A, 2022, 10(21): 11721-31.",0.05,0.7885,0.1615,1.0,2.49,0.51,Cs0.05FA0.7885MA0.1615PbI2.49Br0.51,1,,FTO,TiO2,,,spiro:F4-TCNQ,,Ag,one-step,spin,CB,DMF/DMSO,110.0,60.0,19.5,1.05,0.634,13.3
"LIU M, DAHLSTRöM S, AHLäNG C, et al. Beyond hydrophobicity: how F4-TCNQ doping of the hole transport material improves stability of mesoporous triple-cation perovskite solar cells [J]. Journal of Materials Chemistry A, 2022, 10(21): 11721-31.",0.05,0.7885,0.1615,1.0,2.49,0.51,Cs0.05FA0.7885MA0.1615PbI2.49Br0.51,1,,FTO,TiO2,,,spiro:Dopant-free,,Ag,one-step,spin,CB,DMF/DMSO,110.0,60.0,18.9,0.79,0.434,6.2
"Bishop, J.E., Read, C.D., Smith, J.A. et al. Fully Spray-Coated Triple-Cation Perovskite Solar Cells. Sci Rep 10, 6610 (2020). https://doi.org/10.1038/s41598-020-63674-5",0.05,0.81,0.14,1.0,2.55,0.45,Cs0.05FA0.81MA0.14PbI2.55Br0.45,1,,ITO,SnO2,,,spiro,,,,,,DMF/DMSO,,,22.5,1.11,0.78,19.4
"TAILOR N K, SENANAYAK S P, ABDI-JALEBI M, et al. Low-frequency carrier kinetics in triple cation perovskite solar cells probed by impedance and modulus spectroscopy [J]. Electrochimica Acta, 2021, 386: 138430.",0.06,0.79,0.15,1.0,2.55,0.45,Cs0.06FA0.79MA0.15PbI2.55Br0.45,1,,FTO,c-TiO2,mp-TiO2,,spiro,,Au,two-step,spin,CB,DMF/DMSO,100.0,60.0,22.95,1.121,0.78,20.0
"XU J, PODAPANGI S K, REDDY S H, et al. Key Parameters and Thresholds Values for Obtaining High Performance Perovskite Solar Cells Indoors from Full Br Compositional and Bandgap Engineering [J]. ACS Applied Energy Materials, 2023, 6(20): 10215-24.",0.05,0.7885,0.1615,1.0,3.0,0.0,Cs0.05MA0.1615FA0.7885PbI3,1,,ITO,SnO2,,,spiro,,Au,two-step,R2R,CB,DMF/DMSO,100.0,10.0,21.67,0.82,0.6826,12.08
"XU J, PODAPANGI S K, REDDY S H, et al. Key Parameters and Thresholds Values for Obtaining High Performance Perovskite Solar Cells Indoors from Full Br Compositional and Bandgap Engineering [J]. ACS Applied Energy Materials, 2023, 6(20): 10215-24.",0.05,0.7885,0.1615,1.0,2.49,0.51,Cs0.05MA0.1615FA0.7885PbI2.49Br0.51,1,,ITO,SnO2,,,spiro,,Au,two-step,R2R,CB,DMF/DMSO,100.0,10.0,20.62,1.05,0.7605,16.51
"XU J, PODAPANGI S K, REDDY S H, et al. Key Parameters and Thresholds Values for Obtaining High Performance Perovskite Solar Cells Indoors from Full Br Compositional and Bandgap Engineering [J]. ACS Applied Energy Materials, 2023, 6(20): 10215-24.",0.05,0.7885,0.1615,1.0,1.95,1.05,Cs0.05MA0.1615FA0.7885PbI1.95Br1.05,1,,ITO,SnO2,,,spiro,,Au,two-step,R2R,CB,DMF/DMSO,100.0,10.0,17.17,1.09,0.7583,14.24
"XU J, PODAPANGI S K, REDDY S H, et al. Key Parameters and Thresholds Values for Obtaining High Performance Perovskite Solar Cells Indoors from Full Br Compositional and Bandgap Engineering [J]. ACS Applied Energy Materials, 2023, 6(20): 10215-24.",0.05,0.7885,0.1615,1.0,1.5,1.5,Cs0.05MA0.1615FA0.7885PbI1.5Br1.5,1,,ITO,SnO2,,,spiro,,Au,two-step,R2R,CB,DMF/DMSO,100.0,10.0,15.05,1.12,0.6427,10.81
"XU J, PODAPANGI S K, REDDY S H, et al. Key Parameters and Thresholds Values for Obtaining High Performance Perovskite Solar Cells Indoors from Full Br Compositional and Bandgap Engineering [J]. ACS Applied Energy Materials, 2023, 6(20): 10215-24.",0.05,0.7885,0.1615,1.0,0.9,2.1,Cs0.05MA0.1615FA0.7885PbI0.9Br2.1,1,,ITO,SnO2,,,spiro,,Au,two-step,R2R,CB,DMF/DMSO,100.0,10.0,10.52,1.13,0.576,6.88
"XU J, PODAPANGI S K, REDDY S H, et al. Key Parameters and Thresholds Values for Obtaining High Performance Perovskite Solar Cells Indoors from Full Br Compositional and Bandgap Engineering [J]. ACS Applied Energy Materials, 2023, 6(20): 10215-24.",0.05,0.7885,0.1615,1.0,0.0,3.0,Cs0.05MA0.1615FA0.7885PbBr3,1,,ITO,SnO2,,,spiro,,Au,two-step,R2R,CB,DMF/DMSO,100.0,10.0,6.01,1.31,0.5524,4.36
"MUTLU A, YEŞIL T, KıYMAZ D, et al. Simultaneous Optimization of Charge Transport Properties in a Triple-Cation Perovskite Layer and Triple-Cation Perovskite/spiro Interface by Dual Passivation [J]. ACS Omega, 2022, 7(21): 17907-20.",0.05,0.7885,0.1615,1.0,2.49,0.51,Cs0.05MA0.1615FA0.7885PbI2.49Br0.51,1,,FTO,c-TiO2,,,spiro,,Au,two-step,R2R,CB,DMF/DMSO,100.0,60.0,21.6,1.112,0.733,17.6
"M. Othman, F. Zheng, A. Seeber, A. S. R. Chesman, A. D. Scully, K. P. Ghiggino, M. Gao, J. Etheridge, D. Angmo, Millimeter-Sized Clusters of Triple Cation Perovskite Enables Highly Efficient and Reproducible Roll-to-Roll Fabricated Inverted Perovskite Solar Cells. Adv. Funct. Mater. 2022, 32, 2110700.",0.07,0.79,0.14,1.0,2.49,0.51,Cs0.07FA0.79MA0.14PbI2.49Br0.51,0,,ITO,PCBM,,,PEDOT:PSS,,PEIE/Au,R2R,,,,,,21.7,0.93,0.49,10.1
"HEO Y-J, KIM J-E, WEERASINGHE H, et al. Printing-friendly sequential deposition via intra-additive approach for roll-to-roll process of perovskite solar cells [J]. Nano Energy, 2017, 41: 443-51.",0.0,0.4,0.6,1.0,3.0,0.0,FA0.4MA0.6PbI3,1,,TCO,ZnO,,,PEDOT:PSS,,Ag,two-step,R2R,CB,,,,19.6,1.04,0.538,11.0
"HEO Y-J, KIM J-E, WEERASINGHE H, et al. Printing-friendly sequential deposition via intra-additive approach for roll-to-roll process of perovskite solar cells [J]. Nano Energy, 2017, 41: 443-51.",0.0,0.4,0.6,1.0,3.0,0.0,FA0.4MA0.6PbI3,1,,TCO,ZnO,,,P3HT,,Ag,two-step,R2R,CB,,,,20.6,1.05,0.536,11.6
"Y. Y. Kim, T.-Y. Yang, R. Suhonen, M. Välimäki, T. Maaninen, A. Kemppainen, N. J. Jeon, J. Seo, Adv. Sci. 2019, 6, 1802094. https://doi.org/10.1002/advs.201802094",0.0,0.0,1.0,1.0,3.0,0.0,MAPbI3,1,,ITO,SnO2,,20.0,spiro,220.0,Ag,one-step,spin,CB,DMF/DMSO,100.0,10.0,21,1.05,0.723,16.1
"Y. Y. Kim, T.-Y. Yang, R. Suhonen, M. Välimäki, T. Maaninen, A. Kemppainen, N. J. Jeon, J. Seo, Adv. Sci. 2019, 6, 1802094. https://doi.org/10.1002/advs.201802094",0.0,0.0,1.0,1.0,3.0,0.0,MAPbI3,1,,ITO,SnO2,,20.0,spiro,220.0,Ag,two-step,spin,CB,DMF/DMSO,100.0,10.0,20.1,1.05,0.688,14.6
"Y. Y. Kim, T.-Y. Yang, R. Suhonen, M. Välimäki, T. Maaninen, A. Kemppainen, N. J. Jeon, J. Seo, Adv. Sci. 2019, 6, 1802094. https://doi.org/10.1002/advs.201802094",0.0,0.0,1.0,1.0,3.0,0.0,MAPbI3,1,,ITO,SnO2,,20.0,spiro,220.0,Ag,two-step,R2R,CB,DMF/DMSO,100.0,10.0,15.5,0.83,0.607,7.8
"Y. Galagan, F. Di Giacomo, H. Gorter, G. Kirchner, I. de Vries, R. Andriessen, P. Groen, Adv. Energy Mater. 2018, 8, 1801935. ",0.15,0.85,0.0,1.0,2.55,0.45,Cs0.15FA0.85PbI2.55Br0.45,1,,ITO,SnO2,,,spiro,,Au,two-step,R2R,CB,DMSO/2BE,100.0,30.0,15.2,1.029,0.715,15.2
"Kim, Y.Y., Yang, TY., Suhonen, R. et al. Roll-to-roll gravure-printed flexible perovskite solar cells using eco-friendly antisolvent bathing with wide processing window. Nat Commun 11, 5146 (2020).",0.0,0.95,0.05,1.0,2.85,0.15,FA0.95Pb0.95I2.85MA0.05Pb0.05Br0.15,1,,ITO,SnO2,,,P3HT,,Au,two-step,R2R,tBuOH/EA,DMF/DMSO,120.0,30.0,20.9,0.96,0.681,13.8
"Kim, Y.Y., Yang, TY., Suhonen, R. et al. Roll-to-roll gravure-printed flexible perovskite solar cells using eco-friendly antisolvent bathing with wide processing window. Nat Commun 11, 5146 (2020).",0.0,0.95,0.05,1.0,2.85,0.15,FA0.95Pb0.95I2.85MA0.05Pb0.05Br0.15,1,,ITO,SnO2,,,spiro,,Au,two-step,R2R,tBuOH/EA,DMF/DMSO,120.0,30.0,22,1.02,0.744,16.7
"Kim, Y.Y., Yang, TY., Suhonen, R. et al. Roll-to-roll gravure-printed flexible perovskite solar cells using eco-friendly antisolvent bathing with wide processing window. Nat Commun 11, 5146 (2020).",0.0,0.95,0.05,1.0,2.85,0.15,FA0.95Pb0.95I2.85MA0.05Pb0.05Br0.15,1,,ITO,bl-TiO2,mp-TiO2,,spiro,,Au,two-step,spin,CB,DMF/DMSO,120.0,30.0,24.8,1.17,0.81,23.5
"Kim, Y.Y., Yang, TY., Suhonen, R. et al. Roll-to-roll gravure-printed flexible perovskite solar cells using eco-friendly antisolvent bathing with wide processing window. Nat Commun 11, 5146 (2020).",0.0,0.95,0.05,1.0,2.85,0.15,FA0.95Pb0.95I2.85MA0.05Pb0.05Br0.15,1,,ITO,SnO2,,,spiro,,Au,two-step,spin,CB,DMF/DMSO,120.0,30.0,23.4,1.13,0.837,22.2
"J.-E. Kim, S.-S. Kim, C. Zuo, M. Gao, D. Vak, D.-Y. Kim, Humidity-Tolerant Roll-to-Roll Fabrication of Perovskite Solar Cells via Polymer-Additive-Assisted Hot Slot Die Deposition. Adv. Funct. Mater. 2019, 29, 1809194.",0.02,0.38,0.6,1.0,2.975,0.025,MA0.6FA0.38Cs0.02PbI2.975Br0.025 ,0,,ITO,PCBM,,,PEDOT:PSS,,PEIE/Ag,one-step,coat,,DMF,100.0,10.0,21.35,1.0,0.6865,14.66
"J.-E. Kim, S.-S. Kim, C. Zuo, M. Gao, D. Vak, D.-Y. Kim, Humidity-Tolerant Roll-to-Roll Fabrication of Perovskite Solar Cells via Polymer-Additive-Assisted Hot Slot Die Deposition. Adv. Funct. Mater. 2019, 29, 1809194.",0.02,0.38,0.6,1.0,2.975,0.025,MA0.6FA0.38Cs0.02PbI2.975Br0.025 ,0,,ITO,PCBM,,,PEDOT:PSS,,PEIE/Ag,one-step,R2R,,DMF,100.0,10.0,21.75,0.98,0.5476,11.67
"J.-E. Kim, S.-S. Kim, C. Zuo, M. Gao, D. Vak, D.-Y. Kim, Humidity-Tolerant Roll-to-Roll Fabrication of Perovskite Solar Cells via Polymer-Additive-Assisted Hot Slot Die Deposition. Adv. Funct. Mater. 2019, 29, 1809194.",0.02,0.38,0.6,1.0,2.975,0.026,MA0.6FA0.38Cs0.02PbI2.975Br0.026 ,0,,ITO,PCBM,,,PEDOT:PSS,,Ca/Al,one-step,R2R,,DMF,100.0,10.0,17.59,0.94,0.7418,12.26
"BAUMELER T, ARORA N, HINDERHOFER A, et al. Minimizing the Trade-Off between Photocurrent and Photovoltage in Triple-Cation Mixed-Halide Perovskite Solar Cells [J]. The Journal of Physical Chemistry Letters, 2020, 11(23): 10188-95.",0.05,0.7885,0.1615,1.0,2.54,0.51,Cs0.05I0.05FA0.7885MA0.1615PbI2.49Br0.51,1,,FTO,TiO2,,,spiro,,Au,two-step,spin,CB,DMF/DMSO,100.0,60.0,23.6,1.129,0.767,20.6
"ABDULRAHIM S M, AHMAD Z, MEHMOOD M Q, et al. Effect of illumination and applied potential on the electrochemical impedance spectra in triple cation (FA/MA/Cs) 3D and 2D/3D perovskite solar cells [J]. Journal of Electroanalytical Chemistry, 2021, 902: 115800.",0.1,0.76,0.14,1.0,2.58,0.42,Cs0.1FA0.76MA0.14PbI2.58Br0.42,1,,FTO,TiO2,,,spiro,,Au,two-step,spin,CB,DMF/DMSO,100.0,60.0,23.18,1.07,0.783,19.01
"E. M. Tennyson, M. Abdi-Jalebi, K. Ji, J. L. Garrett, C. Gong, A. A. Pawlicki, O. S. Ovchinnikova, J. N. Munday, S. D. Stranks, M. S. Leite, Correlated Electrical and Chemical Nanoscale Properties in Potassium-Passivated, Triple-Cation Perovskite Solar Cells. Adv. Mater. Interfaces 2020, 7, 2000515.",0.33,0.33,0.33,1.0,2.4,0.6,Cs0.33FA0.33MA0.33PbI2.4Br0.6,1,,FTO,c-TiO2,mp-TiO2,40.0,spiro,50.0,Au,two-step,spin,CB,DMF/DMSO,100.0,60.0,18.43,1.05,0.48,9.3
"SALIBA M, MATSUI T, SEO J-Y, et al. Cesium-containing triple cation perovskite solar cells: improved stability, reproducibility and high efficiency [J]. Energy & Environmental Science, 2016, 9(6): 1989-97.",0.0,0.83,0.17,1.0,2.49,0.51,MA0.17FA0.83PbI2.49Br0.51,1,,FTO,c-TiO2,mp-TiO2,30.0,spiro,,Au,two-step,spin,CB,DMF/DMSO,100.0,60.0,22.1,1.071,0.71,16.8
"SALIBA M, MATSUI T, SEO J-Y, et al. Cesium-containing triple cation perovskite solar cells: improved stability, reproducibility and high efficiency [J]. Energy & Environmental Science, 2016, 9(6): 1989-97.",0.05,0.7885,0.1615,1.0,2.49,0.51,Cs0.05MA0.1615FA0.7885PbI2.49Br0.51,1,,FTO,c-TiO2,mp-TiO2,30.0,spiro,,Au,two-step,spin,CB,DMF/DMSO,100.0,60.0,22.7,1.109,0.74,18.6
"SALIBA M, MATSUI T, SEO J-Y, et al. Cesium-containing triple cation perovskite solar cells: improved stability, reproducibility and high efficiency [J]. Energy & Environmental Science, 2016, 9(6): 1989-97.",0.1,0.747,0.153,1.0,2.49,0.51,Cs0.1MA0.153FA0.747PbI2.49Br0.51,1,,FTO,c-TiO2,mp-TiO2,30.0,spiro,,Au,two-step,spin,CB,DMF/DMSO,100.0,60.0,22,1.13,0.77,19.1
"SALIBA M, MATSUI T, SEO J-Y, et al. Cesium-containing triple cation perovskite solar cells: improved stability, reproducibility and high efficiency [J]. Energy & Environmental Science, 2016, 9(6): 1989-97.",0.15,0.7055,0.1445,1.0,2.49,0.51,Cs0.15MA0.1445FA0.7055PbI2.49Br0.51,1,,FTO,c-TiO2,mp-TiO2,30.0,spiro,,Au,two-step,spin,CB,DMF/DMSO,100.0,60.0,19.4,1.088,0.69,14.6
"SALIBA M, MATSUI T, SEO J-Y, et al. Cesium-containing triple cation perovskite solar cells: improved stability, reproducibility and high efficiency [J]. Energy & Environmental Science, 2016, 9(6): 1989-97.",0.0,0.75,0.25,1.0,2.49,0.51,MA0.25FA0.75PbI2.49Br0.51,1,,FTO,c-TiO2,mp-TiO2,31.0,spiro,,Au,two-step,spin,CB,DMF/DMSO,100.0,60.0,18.6,0.906,0.6,10.1
"SALIBA M, MATSUI T, SEO J-Y, et al. Cesium-containing triple cation perovskite solar cells: improved stability, reproducibility and high efficiency [J]. Energy & Environmental Science, 2016, 9(6): 1989-97.",0.05,0.75,0.2,1.0,2.49,0.51,Cs0.05MA0.2FA0.75PbI2.49Br0.51,1,,FTO,c-TiO2,mp-TiO2,32.0,spiro,,Au,two-step,spin,CB,DMF/DMSO,100.0,60.0,17.9,0.913,0.52,8.5
"SALIBA M, MATSUI T, SEO J-Y, et al. Cesium-containing triple cation perovskite solar cells: improved stability, reproducibility and high efficiency [J]. Energy & Environmental Science, 2016, 9(6): 1989-97.",0.1,0.75,0.15,1.0,2.49,0.51,Cs0.1MA0.15FA0.75PbI2.49Br0.51,1,,FTO,c-TiO2,mp-TiO2,31.0,spiro,,Au,two-step,spin,CB,DMF/DMSO,100.0,60.0,20.7,1.049,0.75,16.3
"SALIBA M, MATSUI T, SEO J-Y, et al. Cesium-containing triple cation perovskite solar cells: improved stability, reproducibility and high efficiency [J]. Energy & Environmental Science, 2016, 9(6): 1989-97.",0.15,0.75,0.1,1.0,2.49,0.51,Cs0.15MA0.1FA0.75PbI2.49Br0.51,1,,FTO,c-TiO2,mp-TiO2,31.0,spiro,,Au,two-step,spin,CB,DMF/DMSO,100.0,60.0,21.1,1.06,0.75,16.8
"SALIBA M, MATSUI T, SEO J-Y, et al. Cesium-containing triple cation perovskite solar cells: improved stability, reproducibility and high efficiency [J]. Energy & Environmental Science, 2016, 9(6): 1989-97.",0.2,0.75,0.05,1.0,2.49,0.51,Cs0.2MA0.05FA0.75PbI2.49Br0.51,1,,FTO,c-TiO2,mp-TiO2,31.0,spiro,,Au,two-step,spin,CB,DMF/DMSO,100.0,60.0,20.4,1.054,0.74,15.9
"SALIBA M, MATSUI T, SEO J-Y, et al. Cesium-containing triple cation perovskite solar cells: improved stability, reproducibility and high efficiency [J]. Energy & Environmental Science, 2016, 9(6): 1989-97.",0.25,0.75,0.0,1.0,2.49,0.51,Cs0.25FA0.75PbI2.49Br0.51,1,,FTO,c-TiO2,mp-TiO2,31.0,spiro,,Au,two-step,spin,CB,DMF/DMSO,100.0,60.0,20.7,1.045,0.66,14.3
"CHEN J, XU X, TANG X, et al. Highly Efficient and Thickness Insensitive Inverted Triple-Cation Perovskite Solar Cells Fabricated by Gas Pumping Method [J]. The Journal of Physical Chemistry Letters, 2021, 12(23): 5580-6.",0.04,0.92,0.04,1.0,3.0,0.0,Cs0.04MA0.04FA0.92PbI3,0,,ITO,BCP,,,PTAA,25.0,Ag,two-step,spin,CB,DMF/DMSO,100.0,15.0,24.03,0.98,0.7495,17.62
"CHEN J, XU X, TANG X, et al. Highly Efficient and Thickness Insensitive Inverted Triple-Cation Perovskite Solar Cells Fabricated by Gas Pumping Method [J]. The Journal of Physical Chemistry Letters, 2021, 12(23): 5580-6.",0.04,0.92,0.04,1.0,3.0,0.0,Cs0.04MA0.04FA0.92PbI3,0,,ITO,BCP,,,PTAA,25.0,Ag,two-step,spin,GP,DMF/DMSO,100.0,15.0,24.79,1.05,0.8176,21.08
"M. E. O'Kane, J. A. Smith, T. I. Alanazi, E. J. Cassella, O. Game, S. van Meurs, D. G. Lidzey, ChemSusChem 2021, 14, 2537.",0.05,0.81,0.14,1.0,2.55,0.45,Cs0.05FA0.81MA0.14PbI2.55Br0.45,1,,ITO,SnO2,,,spiro,,Au,two-step,spin,CB,DMF/DMSO,100.0,60.0,22.3,1.08,0.751,18.1
"M. E. O'Kane, J. A. Smith, T. I. Alanazi, E. J. Cassella, O. Game, S. van Meurs, D. G. Lidzey, ChemSusChem 2021, 14, 2537.",0.05,0.81,0.14,1.0,2.55,0.45,Cs0.05FA0.81MA0.14PbI2.55Br0.45,1,,ITO,SnO2,,,spiro,,Au,two-step,spin,CB,DMSO,130.0,10.0,20.7,1.05,0.745,16.6
"Vesce, L., Stefanelli, M., Herterich, J.P., Castriotta, L.A., Kohlstädt, M., Würfel, U. and Di Carlo, A. (2021), Ambient Air Blade-Coating Fabrication of Stable Triple-Cation Perovskite Solar Modules by Green Solvent Quenching. Sol. RRL, 5: 2100073.",0.05,0.7885,0.1615,1.0,2.49,0.51,Cs0.05MA0.1615FA0.7885PbI2.49Br0.51 ,1,,FTO,c-TiO2,mp-TiO2,40.0,spiro,,Au,two-step,spin,CB,DMF/DMSO,100.0,60.0,,,0.725,16.1
"ALANAZI T I, GAME O S, SMITH J A, et al. Potassium iodide reduces the stability of triple-cation perovskite solar cells [J]. RSC Advances, 2020, 10(66): 40341-50.",0.05,0.79,0.15,1.0,2.45,0.55,Cs0.05FA0.79MA0.15PbI2.45Br0.55,1,,ITO,SnO2,,,spiro,,Au,two-step,spin,CB,DMF/DMSO,100.0,60.0,22.83,1.1,0.7762,18.38
"ALANAZI T I, GAME O S, SMITH J A, et al. Potassium iodide reduces the stability of triple-cation perovskite solar cells [J]. RSC Advances, 2020, 10(66): 40341-50.",0.05,0.79,0.15,1.0,2.45,0.55,Cs0.05FA0.79MA0.15PbI2.45Br0.55,1,,ITO,c-TiO2,mp-TiO2,,spiro,,Au,two-step,spin,CB,DMF/DMSO,100.0,60.0,21.61,1.09,0.6463,15.23
"KANG Y-J, KWON S-N, CHO S-P, et al. Antisolvent Additive Engineering Containing Dual-Function Additive for Triple-Cation p–i–n Perovskite Solar Cells with over 20% PCE [J]. ACS Energy Letters, 2020, 5(8): 2535-45.",0.175,0.75,0.075,1.0,2.64,0.36,Cs0.175FA0.750MA0.075PbI2.64Br0.36,0,,ITO,PCBM,ZnO,,NiOx,,Ag,two-step,spin,HEA,DMF/DMSO,100.0,10.0,21.6,1.12,0.7905,19.2
"KANG Y-J, KWON S-N, CHO S-P, et al. Antisolvent Additive Engineering Containing Dual-Function Additive for Triple-Cation p–i–n Perovskite Solar Cells with over 20% PCE [J]. ACS Energy Letters, 2020, 5(8): 2535-45.",0.175,0.75,0.075,1.0,2.64,0.36,Cs0.175FA0.750MA0.075PbI2.64Br0.36,0,,ITO,PCBM,ZnO,,NiOx,,Ag,two-step,spin,,DMF/DMSO,100.0,10.0,21.3,1.06,0.7695,17.42
"JIA J, SHI B, DONG J, et al. 1-ethyl-3-methylimidazolium chloride ionic liquid enhance planar triple-cation perovskite solar cell efficiency [J]. Materials Research Bulletin, 2023, 166: 112345.",0.05,0.7885,0.1615,1.0,2.49,0.51,Cs0.05FA0.7885MA0.1615PbI2.49Br0.51,1,,FTO,c-TiO2,mp-TiO2,,spiro,,Au,one-step,spin,CB,DMF/DMSO,100.0,45.0,22.73,1.107,0.72,18.12
"JIA J, SHI B, DONG J, et al. 1-ethyl-3-methylimidazolium chloride ionic liquid enhance planar triple-cation perovskite solar cell efficiency [J]. Materials Research Bulletin, 2023, 166: 112345.",0.05,0.7885,0.1615,1.0,2.49,0.51,Cs0.05FA0.7885MA0.1615PbI2.49Br0.51,1,,FTO,c-TiO2,mp-TiO2,,spiro,,Au,one-step,spin,CB,DMF/DMSO/EMIMCL,100.0,45.0,24.4,1.185,0.745,21.54
"La Ferrara, V.; De Maria, A.; Rametta, G. Green ANI as Antisolvent in Planar Triple Cation Perovskite Solar Cells with Varying Cesium Concentration. Preprints 2023, 2023121939. https://doi.org/10.20944/preprints202312.1939.v1",0.05,0.7885,0.1615,1.0,2.49,0.51,Cs0.05MA0.1615FA0.7885PbI2.49Br0.51,1,,ITO,SnO2,,,spiro,,Au,two-step,spin,CB,DMF/DMSO,100.0,60.0,26.04,1.005,0.709,18.58
"La Ferrara, V.; De Maria, A.; Rametta, G. Green ANI as Antisolvent in Planar Triple Cation Perovskite Solar Cells with Varying Cesium Concentration. Preprints 2023, 2023121939. https://doi.org/10.20944/preprints202312.1939.v1",0.05,0.7885,0.1615,1.0,2.49,0.51,Cs0.05MA0.1615FA0.7885PbI2.49Br0.51,1,,ITO,SnO2,,,spiro,,Au,two-step,spin,ANI,DMF/DMSO,100.0,60.0,25.54,1.006,0.723,18.58
"La Ferrara, V.; De Maria, A.; Rametta, G. Green ANI as Antisolvent in Planar Triple Cation Perovskite Solar Cells with Varying Cesium Concentration. Preprints 2023, 2023121939. https://doi.org/10.20944/preprints202312.1939.v1",0.1,0.747,0.153,1.0,2.49,0.51,Cs0.1MA0.153FA0.747PbI2.49Br0.51,1,,ITO,SnO2,,,spiro,,Au,two-step,spin,CB,DMF/DMSO,100.0,60.0,23.79,0.984,0.818,19.15
"La Ferrara, V.; De Maria, A.; Rametta, G. Green ANI as Antisolvent in Planar Triple Cation Perovskite Solar Cells with Varying Cesium Concentration. Preprints 2023, 2023121939. https://doi.org/10.20944/preprints202312.1939.v1",0.1,0.747,0.153,1.0,2.49,0.51,Cs0.1MA0.153FA0.747PbI2.49Br0.51,1,,ITO,SnO2,,,spiro,,Au,two-step,spin,ANI,DMF/DMSO,100.0,60.0,25.42,1.049,0.758,20.21
"P. Dörflinger, Y. Ding, V. Schmid, M. Armer, R. C. Turnell-Ritson, B. Ding, P. J. Dyson, M. K. Nazeeruddin, V. Dyakonov, Influence of an Organic Salt-Based Stabilizing Additive on Charge Carrier Dynamics in Triple Cation Perovskite Solar Cells. Adv. Sci. 2023, 10, 2304502. ",0.05,0.9,0.05,1.0,3.0,0.0,Cs0.05MA0.05FA0.9PbI3,1,,FTO,c-TiO2,mp-TiO2,,spiro,,Au,one-step,spin,CB,DMF/DMSO,100.0,60.0,25.32,1.122,0.8365,23.76
