Repository: bug0306/PSCmachine_learning

# PSCmachine_learning
perovskite solar cells and machine learning

File: TCP_ML/without_fill/original_dataset.csv (part 2 of 4)
Article,Cs,FA,MA,Pb,I,Br,Perovskite,structure,bandgap,substrate,ETL,ETL-2,ETLthickness,HTL,HTLthickness,electrode,depositionProcedure,depositionMethod,Anti-solvent,PrecursorSolvent,AnnealingTemperature,AnnealingTime,Jsc,Voc,FF,PCE
"P. Dörflinger, Y. Ding, V. Schmid, M. Armer, R. C. Turnell-Ritson, B. Ding, P. J. Dyson, M. K. Nazeeruddin, V. Dyakonov, Influence of an Organic Salt-Based Stabilizing Additive on Charge Carrier Dynamics in Triple Cation Perovskite Solar Cells. Adv. Sci. 2023, 10, 2304502. ",0.05,0.9,0.05,1.0,3.0,0.0,Cs0.05MA0.05FA0.9PbI3,1,,FTO,c-TiO2,mp-TiO2,,spiro,,Au,one-step,spin,CB,DMF/DMSO/DmmimCl,100.0,60.0,25.26,1.153,0.8398,24.46
"Tian, X., Zhang, S., Shen, Z., Zhang, B., Hong, Y., Liu, R., Liu, Y., Cao, R., Song, J., Li, H., Li, F. and Chen, C. (2024), Functional 1,3-DTu Additive in Perovskite Layer for Stable Triple-Cation Perovskite Solar Cells with Efficiency Exceeding 23%. Sol. RRL, 8: 2300810.",0.05,0.81,0.14,1.0,2.55,0.45,Cs0.05FA0.81MA0.14PbI2.55Br0.45,1,,ITO,SnO2-KCl,Al2O3,,spiro,,Au,one-step,spin,,DMF/DMSO,120.0,10.0,24.1,1.16,0.72,20.12
"CAO K, ZHU J, ZHU Y, et al. Managing Excess Lead Iodide with Ordered Distribution and Reduced Photoactivity via Chelating Ligands for Stable Inverted Perovskite Solar Cells [J]. The Journal of Physical Chemistry Letters, 2023, 14(38): 8604-11.",0.05,0.85,0.15,1.0,2.55,0.45,Cs0.05FA0.85MA0.15PbI2.55Br0.45,0,,ITO,PCBM,BCP,,PTAA,,Ag,one-step,spin,EA,DMF/DMSO,100.0,60.0,23.36,1.04,0.7895,19.18
"JIANG Z, HE Z, MA S, et al. Effect of Yttrium-Incorporated TiO2 Electron Transport Layer on the Photovoltaic Performance of Triple-Cation Perovskite Solar Cells [J]. The Journal of Physical Chemistry C, 2023, 127(39): 19432-9.",0.05,0.7885,0.1615,1.0,2.49,0.51,Cs0.05FA0.7885MA0.1615 PbI2.49Br0.51,1,,FTO,TiO2,Y-TiO2,,spiro,,Au,two-step,spin,CB,DMF/DMSO,110.0,50.0,23.65,1.184,0.71,20.09
"JIANG Z, HE Z, MA S, et al. Effect of Yttrium-Incorporated TiO2 Electron Transport Layer on the Photovoltaic Performance of Triple-Cation Perovskite Solar Cells [J]. The Journal of Physical Chemistry C, 2023, 127(39): 19432-9.",0.05,0.7885,0.1615,1.0,2.49,0.51,Cs0.05FA0.7885MA0.1615 PbI2.49Br0.51,1,,FTO,TiO2,,,spiro,,Au,two-step,spin,CB,DMF/DMSO,110.0,50.0,22.28,1.104,0.702,17.28
"Rodriguez-Perez JJ, Mhamdi A, Torres J, Montes-Valenzuela I, Rivas JM, Esparza D, Contreras-Solorio DA. Ionic Mobility and Charge Carriers Recombination Analyzed in Triple Cation Perovskite Solar Cells. Coatings. 2023; 13(10):1673",0.05,0.915,0.085,1.0,2.745,0.255,Cs0.05FA0.915MA0.085PbI2.745Br0.255,1,,FTO,c-TiO2,mp-TiO2,,spiro,,Au,one-step,spin,,DMF/DMSO,100.0,3.0,20.6,1.084,0.625,14.0
"Rodriguez-Perez JJ, Mhamdi A, Torres J, Montes-Valenzuela I, Rivas JM, Esparza D, Contreras-Solorio DA. Ionic Mobility and Charge Carriers Recombination Analyzed in Triple Cation Perovskite Solar Cells. Coatings. 2023; 13(10):1673",0.05,0.83,0.17,1.0,2.49,0.51,Cs0.05FA0.83MA0.17PbI2.49Br0.51,1,,FTO,c-TiO2,mp-TiO2,,spiro,,Au,one-step,spin,,DMF/DMSO,100.0,3.0,18.9,1.113,0.577,12.1
"Rodriguez-Perez JJ, Mhamdi A, Torres J, Montes-Valenzuela I, Rivas JM, Esparza D, Contreras-Solorio DA. Ionic Mobility and Charge Carriers Recombination Analyzed in Triple Cation Perovskite Solar Cells. Coatings. 2023; 13(10):1673",0.05,0.745,0.255,1.0,2.235,0.765,Cs0.05FA0.745MA0.255PbI2.235Br0.765,1,,FTO,c-TiO2,mp-TiO2,,spiro,,Au,one-step,spin,,DMF/DMSO,100.0,3.0,18.56,1.016,0.6116,11.54
"El-naggar, A.M., Osman, M.M., Alanazi, A.Q. et al. Spectroscopic ellipsometry and solar cell performance of Cs-doped MA0.05FA0.95Pb(I0.98Br0.02)3 triple cation perovskite thin films for solar cell applications. Appl. Phys. A 128, 378 (2022).",0.0,0.95,0.05,1.0,2.94,0.06,FA0.95MA0.05PbBr0.06I2.94,1,,FTO,c-TiO2,mp-TiO2,,spiro,,Au,one-step,spin,CB,DMF/DMSO,150.0,30.0,20.18,0.972,0.665,13.04
"Louks, A.E., Tirawat, R., Yang, M., Habisreutinger, S.N., Harvey, S.P., Schutt, K., Zhu, K., Berry, J.J. and Palmstrom, A.F. (2023), Improving Stability of Triple-Cation Perovskite Solar Cells under High-Temperature Operation. Sol. RRL, 7: 2300248.",0.05,0.87,0.08,1.0,2.76,0.24,Cs0.05MA0.08FA0.87PbI2.76Br0.24,0,,ITO,BCP,C60,,PTAA,,Ag,one-step,spin,,DMF/DMSO,100.0,30.0,21.86,1.0,0.77,16.9
"Louks, A.E., Tirawat, R., Yang, M., Habisreutinger, S.N., Harvey, S.P., Schutt, K., Zhu, K., Berry, J.J. and Palmstrom, A.F. (2023), Improving Stability of Triple-Cation Perovskite Solar Cells under High-Temperature Operation. Sol. RRL, 7: 2300248.",0.05,0.87,0.08,1.0,2.76,0.24,Cs0.05MA0.08FA0.87PbI2.76Br0.24,0,,ITO,BCP,C60,,NiOx/PTAA,,Ag,one-step,spin,,DMF/DMSO/BMIM:BF4,100.0,30.0,22.99,1.04,0.745,17.8
"Louks, A.E., Tirawat, R., Yang, M., Habisreutinger, S.N., Harvey, S.P., Schutt, K., Zhu, K., Berry, J.J. and Palmstrom, A.F. (2023), Improving Stability of Triple-Cation Perovskite Solar Cells under High-Temperature Operation. Sol. RRL, 7: 2300248.",0.05,0.87,0.08,1.0,2.76,0.24,Cs0.05MA0.08FA0.87PbI2.76Br0.24,0,,ITO,BCP,C60,,NiOx/PTAA,,Ag,one-step,spin,,DMF/DMSO/BMIM:BF4/4F-PEAI/Pb(SCN)2,100.0,30.0,22.83,1.035,0.712,16.3
"Louks, A.E., Tirawat, R., Yang, M., Habisreutinger, S.N., Harvey, S.P., Schutt, K., Zhu, K., Berry, J.J. and Palmstrom, A.F. (2023), Improving Stability of Triple-Cation Perovskite Solar Cells under High-Temperature Operation. Sol. RRL, 7: 2300248.",0.05,0.87,0.08,1.0,2.76,0.24,Cs0.05MA0.08FA0.87PbI2.76Br0.24,0,,ITO,BCP,C60,,NiOx/PTAA,,Ag,one-step,spin,,DMF/DMSO,100.0,30.0,22.35,1.03,0.764,17.7
"Louks, A.E., Tirawat, R., Yang, M., Habisreutinger, S.N., Harvey, S.P., Schutt, K., Zhu, K., Berry, J.J. and Palmstrom, A.F. (2023), Improving Stability of Triple-Cation Perovskite Solar Cells under High-Temperature Operation. Sol. RRL, 7: 2300248.",0.05,0.87,0.08,1.0,2.76,0.24,Cs0.05MA0.08FA0.87PbI2.76Br0.24,0,,ITO,BCP,C60,,NiOx,,Ag,one-step,spin,,DMF/DMSO,100.0,30.0,21.82,0.87,0.783,14.8
"Louks, A.E., Tirawat, R., Yang, M., Habisreutinger, S.N., Harvey, S.P., Schutt, K., Zhu, K., Berry, J.J. and Palmstrom, A.F. (2023), Improving Stability of Triple-Cation Perovskite Solar Cells under High-Temperature Operation. Sol. RRL, 7: 2300248.",0.05,0.87,0.08,1.0,2.76,0.24,Cs0.05MA0.08FA0.87PbI2.76Br0.24,0,,ITO,BCP,C60,,PTAA,,Ag,one-step,spin,,DMF/DMSO/BMIM:BF4/Ga(AcAc)3,100.0,30.0,22.39,1.04,0.718,16.7
"Louks, A.E., Tirawat, R., Yang, M., Habisreutinger, S.N., Harvey, S.P., Schutt, K., Zhu, K., Berry, J.J. and Palmstrom, A.F. (2023), Improving Stability of Triple-Cation Perovskite Solar Cells under High-Temperature Operation. Sol. RRL, 7: 2300248.",0.05,0.87,0.08,1.0,2.76,0.24,Cs0.05MA0.08FA0.87PbI2.76Br0.24,0,,ITO,BCP,C60,,NiOx/PTAA,,Ag,one-step,spin,,DMF/DMSO/4F-PEAI/Pb(SCN)2,100.0,30.0,22.92,1.08,0.781,19.2
"Louks, A.E., Tirawat, R., Yang, M., Habisreutinger, S.N., Harvey, S.P., Schutt, K., Zhu, K., Berry, J.J. and Palmstrom, A.F. (2023), Improving Stability of Triple-Cation Perovskite Solar Cells under High-Temperature Operation. Sol. RRL, 7: 2300248.",0.05,0.87,0.08,1.0,2.76,0.24,Cs0.05MA0.08FA0.87PbI2.76Br0.24,0,,ITO,BCP,C60,,PTAA,,Ag,one-step,spin,,DMF/DMSO/BMIM:BF4,100.0,30.0,22.48,1.02,0.712,16.3
"Louks, A.E., Tirawat, R., Yang, M., Habisreutinger, S.N., Harvey, S.P., Schutt, K., Zhu, K., Berry, J.J. and Palmstrom, A.F. (2023), Improving Stability of Triple-Cation Perovskite Solar Cells under High-Temperature Operation. Sol. RRL, 7: 2300248.",0.05,0.87,0.08,1.0,2.76,0.24,Cs0.05MA0.08FA0.87PbI2.76Br0.24,0,,ITO,BCP,C60,,PTAA,,Ag,one-step,spin,,DMF/DMSO/BMIM:BF4/4F-PEAI/Pb(SCN)2,100.0,30.0,22.16,1.05,0.75,17.3
"Louks, A.E., Tirawat, R., Yang, M., Habisreutinger, S.N., Harvey, S.P., Schutt, K., Zhu, K., Berry, J.J. and Palmstrom, A.F. (2023), Improving Stability of Triple-Cation Perovskite Solar Cells under High-Temperature Operation. Sol. RRL, 7: 2300248.",0.05,0.87,0.08,1.0,2.76,0.24,Cs0.05MA0.08FA0.87PbI2.76Br0.24,0,,ITO,BCP,C60,,PTAA,,Ag,one-step,spin,,DMF/DMSO/PA/4F-PEAI/Pb(SCN)2,100.0,30.0,21.65,1.03,0.725,16.5
"Louks, A.E., Tirawat, R., Yang, M., Habisreutinger, S.N., Harvey, S.P., Schutt, K., Zhu, K., Berry, J.J. and Palmstrom, A.F. (2023), Improving Stability of Triple-Cation Perovskite Solar Cells under High-Temperature Operation. Sol. RRL, 7: 2300248.",0.05,0.87,0.08,1.0,2.76,0.24,Cs0.05MA0.08FA0.87PbI2.76Br0.24,0,,ITO,BCP,C60,,PTAA,,Ag,one-step,spin,,DMF/DMSO/Pb(SCN)2,100.0,30.0,21.93,1.02,0.802,18.2
"Louks, A.E., Tirawat, R., Yang, M., Habisreutinger, S.N., Harvey, S.P., Schutt, K., Zhu, K., Berry, J.J. and Palmstrom, A.F. (2023), Improving Stability of Triple-Cation Perovskite Solar Cells under High-Temperature Operation. Sol. RRL, 7: 2300248.",0.05,0.87,0.08,1.0,2.76,0.24,Cs0.05MA0.08FA0.87PbI2.76Br0.24,0,,ITO,BCP,C60,,PTAA,,Ag,one-step,spin,,DMF/DMSO/MASCN,100.0,30.0,22.46,0.98,0.783,17.3
"Louks, A.E., Tirawat, R., Yang, M., Habisreutinger, S.N., Harvey, S.P., Schutt, K., Zhu, K., Berry, J.J. and Palmstrom, A.F. (2023), Improving Stability of Triple-Cation Perovskite Solar Cells under High-Temperature Operation. Sol. RRL, 7: 2300248.",0.05,0.87,0.08,1.0,2.76,0.24,Cs0.05MA0.08FA0.87PbI2.76Br0.24,0,,ITO,BCP,C60,,PTAA,,Ag,one-step,spin,,DMF/DMSO/4F-PEAI/Pb(SCN)2,100.0,30.0,22,1.05,0.766,17.7
"Louks, A.E., Tirawat, R., Yang, M., Habisreutinger, S.N., Harvey, S.P., Schutt, K., Zhu, K., Berry, J.J. and Palmstrom, A.F. (2023), Improving Stability of Triple-Cation Perovskite Solar Cells under High-Temperature Operation. Sol. RRL, 7: 2300248.",0.05,0.87,0.08,1.0,2.76,0.24,Cs0.05MA0.08FA0.87PbI2.76Br0.24,0,,ITO,BCP,C60,,PTAA,,Ag,one-step,spin,,DMF/DMSO/Ga(AcAc)3,100.0,30.0,21.87,1.02,0.799,17.9
"Louks, A.E., Tirawat, R., Yang, M., Habisreutinger, S.N., Harvey, S.P., Schutt, K., Zhu, K., Berry, J.J. and Palmstrom, A.F. (2023), Improving Stability of Triple-Cation Perovskite Solar Cells under High-Temperature Operation. Sol. RRL, 7: 2300248.",0.05,0.87,0.08,1.0,2.76,0.24,Cs0.05MA0.08FA0.87PbI2.76Br0.24,0,,ITO,BCP,C60,,PTAA,,Ag,one-step,spin,,DMF/DMSO/BMIM:PF6,100.0,30.0,22.74,0.97,0.738,16.2
"Louks, A.E., Tirawat, R., Yang, M., Habisreutinger, S.N., Harvey, S.P., Schutt, K., Zhu, K., Berry, J.J. and Palmstrom, A.F. (2023), Improving Stability of Triple-Cation Perovskite Solar Cells under High-Temperature Operation. Sol. RRL, 7: 2300248.",0.05,0.87,0.08,1.0,2.76,0.24,Cs0.05MA0.08FA0.87PbI2.76Br0.24,0,,ITO,BCP,C60,,PTAA,,Ag,one-step,spin,,DMF/DMSO/KSCN,100.0,30.0,22.54,1.02,0.803,18.5
"Louks, A.E., Tirawat, R., Yang, M., Habisreutinger, S.N., Harvey, S.P., Schutt, K., Zhu, K., Berry, J.J. and Palmstrom, A.F. (2023), Improving Stability of Triple-Cation Perovskite Solar Cells under High-Temperature Operation. Sol. RRL, 7: 2300248.",0.05,0.87,0.08,1.0,2.76,0.24,Cs0.05MA0.08FA0.87PbI2.76Br0.24,0,,ITO,BCP,C60,,PTAA,,Ag,one-step,spin,,DMF/DMSO/Y6,100.0,30.0,20.1,0.99,0.68,13.6
"Louks, A.E., Tirawat, R., Yang, M., Habisreutinger, S.N., Harvey, S.P., Schutt, K., Zhu, K., Berry, J.J. and Palmstrom, A.F. (2023), Improving Stability of Triple-Cation Perovskite Solar Cells under High-Temperature Operation. Sol. RRL, 7: 2300248.",0.05,0.87,0.08,1.0,2.76,0.24,Cs0.05MA0.08FA0.87PbI2.76Br0.24,0,,ITO,BCP,C60,,PTAA,,Ag,one-step,spin,,DMF/DMSO/4F-PEAI/Pb(SCN)2/Ga(AcAc)3,100.0,30.0,22.06,1.07,0.798,18.7
"Louks, A.E., Tirawat, R., Yang, M., Habisreutinger, S.N., Harvey, S.P., Schutt, K., Zhu, K., Berry, J.J. and Palmstrom, A.F. (2023), Improving Stability of Triple-Cation Perovskite Solar Cells under High-Temperature Operation. Sol. RRL, 7: 2300248.",0.05,0.87,0.08,1.0,2.76,0.24,Cs0.05MA0.08FA0.87PbI2.76Br0.24,0,,ITO,BCP,C60,,PTAA,,Ag,one-step,spin,,DMF/DMSO/4F-PEAI,100.0,30.0,22.25,1.05,0.759,18.0
"Louks, A.E., Tirawat, R., Yang, M., Habisreutinger, S.N., Harvey, S.P., Schutt, K., Zhu, K., Berry, J.J. and Palmstrom, A.F. (2023), Improving Stability of Triple-Cation Perovskite Solar Cells under High-Temperature Operation. Sol. RRL, 7: 2300248.",0.05,0.87,0.08,1.0,2.76,0.24,Cs0.05MA0.08FA0.87PbI2.76Br0.24,0,,ITO,BCP,C60,,PTAA,,Ag,one-step,spin,,DMF/DMSO/PA,100.0,30.0,21.4,0.92,0.589,11.8
"Lin, Q., Senanayak, S.P., Yaghoobi Nia, N., Alsari, M., Lilliu, S. and Abdi-Jalebi, M. (2023), Impact of A-Site Cation Modification on Charge Transport Properties of Lead Halide Perovskite for Photovoltaics Applications. Energy Technol., 11: 2300358.",0.0,0.0,1.0,1.0,2.55,0.45,MAPbI2.55Br0.45,1,,FTO,TiO2,,,spiro,,Au,two-step,spin,CB,DMF/DMSO,100.0,60.0,20.5,1.0254,0.7,14.7
"Lin, Q., Senanayak, S.P., Yaghoobi Nia, N., Alsari, M., Lilliu, S. and Abdi-Jalebi, M. (2023), Impact of A-Site Cation Modification on Charge Transport Properties of Lead Halide Perovskite for Photovoltaics Applications. Energy Technol., 11: 2300358.",0.0,0.85,0.15,1.0,2.55,0.45,FA0.85MA0.15PbI2.55Br0.45,1,,FTO,TiO2,,,spiro,,Au,two-step,spin,CB,DMF/DMSO,100.0,60.0,22.04,1.0285,0.72,16.3
"Lin, Q., Senanayak, S.P., Yaghoobi Nia, N., Alsari, M., Lilliu, S. and Abdi-Jalebi, M. (2023), Impact of A-Site Cation Modification on Charge Transport Properties of Lead Halide Perovskite for Photovoltaics Applications. Energy Technol., 11: 2300358.",0.05,0.8,0.15,1.0,2.55,0.45,Cs0.05FA0.80MA0.15PbI2.55Br0.45,1,,FTO,TiO2,,,spiro,,Au,two-step,spin,CB,DMF/DMSO,100.0,60.0,22.595,1.065,0.73,17.6
"Lin, Q., Senanayak, S.P., Yaghoobi Nia, N., Alsari, M., Lilliu, S. and Abdi-Jalebi, M. (2023), Impact of A-Site Cation Modification on Charge Transport Properties of Lead Halide Perovskite for Photovoltaics Applications. Energy Technol., 11: 2300358.",0.05,0.8,0.15,1.0,2.55,0.45,Cs0.05FA0.80MA0.15PbI2.55Br0.45,1,,FTO,TiO2,,,spiro,,Au,two-step,spin,CB,DMF/DMSO/RbI,100.0,60.0,23.06,1.1395,0.78,20.5
"Lin, Q., Senanayak, S.P., Yaghoobi Nia, N., Alsari, M., Lilliu, S. and Abdi-Jalebi, M. (2023), Impact of A-Site Cation Modification on Charge Transport Properties of Lead Halide Perovskite for Photovoltaics Applications. Energy Technol., 11: 2300358.",0.05,0.8,0.15,1.0,2.55,0.45,Cs0.05FA0.80MA0.15PbI2.55Br0.45,1,,FTO,TiO2,,,spiro,,Au,two-step,spin,CB,DMF/DMSO/KI,100.0,60.0,23.215,1.162,0.765,20.65
"Temsal, M., Aryal, S., Kaul, A.B. (2023). Triple-Cation Perovskite Photoabsorbers and Solar Cells. In: TMS 2023 152nd Annual Meeting & Exhibition Supplemental Proceedings. TMS 2023. The Minerals, Metals & Materials Series. Springer, Cham. https://doi.org/10.1007/978-3-031-22524-6_43",0.05,0.81,0.14,1.0,2.55,0.45,Cs0.05FA0.81MA0.14PbI2.55Br0.45,1,,FTO,TiO2,,,spiro,,Au,two-step,spin,CB,DMF/DMSO,,,28.48,1.02,0.5505,15.99
"Aryal, S., Temsal, M., Ghavaminia, E., Kaul, A.B. (2023). Stability Study of Cesium-Based Triple Cation Perovskite Solar Cells in Elevated Environmental Ambients. In: TMS 2023 152nd Annual Meeting & Exhibition Supplemental Proceedings. TMS 2023. The Minerals, Metals & Materials Series. Springer, Cham.",0.05,0.79,0.16,1.0,2.45,0.55,Cs0.05 FA0.79 MA0.16 PbI2.45 Br0.55,1,,FTO,c-TiO2,mp-TiO2,,spiro,,Au,,,,,,,18.85,1.09,0.6975,14.32
"I. Zimmermann, M. AlAtem, O. Fournier, S. Bernard, S. Jutteau, L. Lombez, J. Rousset, Sequentially Slot-Die-Coated Perovskite for Efficient and Scalable Solar Cells. Adv. Mater. Interfaces 2021, 8, 2100743.",0.05,0.55,0.4,1.0,2.88,0.12,Cs0.05MA0.4FA0.55PbI2.88Br0.12,1,,FTO,c-TiO2,SnO2,,spiro,,Au,two-step,coat,,DMF/DMSO,150.0,15.0,22.5,1.089,0.73,18.0
"Ašmontas S, Čerškus A, Gradauskas J, Grigucevičienė A, Juškėnas R, Leinartas K, Lučun A, Petrauskas K, Selskis A, Sužiedėlis A, et al. Impact of Cesium Concentration on Optoelectronic Properties of Metal Halide Perovskites. Materials. 2022; 15(5):1936.",0.0,0.83,0.17,1.0,2.49,0.51,MA0.17FA0.83PbI2.49Br0.51,1,,FTO,c-TiO2,mp-TiO2,,spiro,,Au,two-step,spin,CB,DMF/DMSO,100.0,60.0,20.2,1.13,0.64,14.6
"Ašmontas S, Čerškus A, Gradauskas J, Grigucevičienė A, Juškėnas R, Leinartas K, Lučun A, Petrauskas K, Selskis A, Sužiedėlis A, et al. Impact of Cesium Concentration on Optoelectronic Properties of Metal Halide Perovskites. Materials. 2022; 15(5):1936.",0.1,0.747,0.153,1.0,2.49,0.51,Cs0.1MA0.153FA0.747PbI2.49Br0.51,1,,FTO,c-TiO2,mp-TiO2,,spiro,,Au,two-step,spin,CB,DMF/DMSO,100.0,60.0,23.6,1.11,0.77,20.2
"Ašmontas S, Čerškus A, Gradauskas J, Grigucevičienė A, Juškėnas R, Leinartas K, Lučun A, Petrauskas K, Selskis A, Sužiedėlis A, et al. Impact of Cesium Concentration on Optoelectronic Properties of Metal Halide Perovskites. Materials. 2022; 15(5):1936.",0.2,0.664,0.136,1.0,2.49,0.51,Cs0.2MA0.136FA0.664PbI2.49Br0.51,1,,FTO,c-TiO2,mp-TiO2,,spiro,,Au,two-step,spin,CB,DMF/DMSO,100.0,60.0,20.8,1.09,0.74,16.8
"Ašmontas S, Čerškus A, Gradauskas J, Grigucevičienė A, Juškėnas R, Leinartas K, Lučun A, Petrauskas K, Selskis A, Sužiedėlis A, et al. Impact of Cesium Concentration on Optoelectronic Properties of Metal Halide Perovskites. Materials. 2022; 15(5):1936.",0.4,0.498,0.102,1.0,2.49,0.51,Cs0.4MA0.102FA0.498PbI2.49Br0.51,1,,FTO,c-TiO2,mp-TiO2,,spiro,,Au,two-step,spin,CB,DMF/DMSO,100.0,60.0,18.3,1.01,0.71,13.1
"Ašmontas S, Čerškus A, Gradauskas J, Grigucevičienė A, Juškėnas R, Leinartas K, Lučun A, Petrauskas K, Selskis A, Sužiedėlis A, et al. Impact of Cesium Concentration on Optoelectronic Properties of Metal Halide Perovskites. Materials. 2022; 15(5):1936.",0.6,0.332,0.068,1.0,2.49,0.51,Cs0.6MA0.068FA0.332PbI2.49Br0.51,1,,FTO,c-TiO2,mp-TiO2,,spiro,,Au,two-step,spin,CB,DMF/DMSO,100.0,60.0,16,0.96,0.7,10.8
"ZARE BIDAKI A, ABDIZADEH H, POURSHABAN E, et al. Comparing the planar and porous Nb-doped TiO2 photoanode of triple cation perovskite solar cells [J]. Materials Science in Semiconductor Processing, 2022, 138: 106259.",0.05,0.7885,0.1615,1.0,2.49,0.51, Cs0.05MA0.1615FA0.7885PbI2.49Br0.51,1,,FTO,PlanarTiO2,,,,,Au,one-step,spin,CB,DMF/DMSO,100.0,60.0,15.61,0.8,0.43,5.37
"ZARE BIDAKI A, ABDIZADEH H, POURSHABAN E, et al. Comparing the planar and porous Nb-doped TiO2 photoanode of triple cation perovskite solar cells [J]. Materials Science in Semiconductor Processing, 2022, 138: 106259.",0.05,0.7885,0.1615,1.0,2.49,0.51, Cs0.05MA0.1615FA0.7885PbI2.49Br0.51,1,,FTO,1%Nb–PlanarTiO2,,,,,Au,one-step,spin,CB,DMF/DMSO,100.0,60.0,15.97,0.81,0.44,5.69
"ZARE BIDAKI A, ABDIZADEH H, POURSHABAN E, et al. Comparing the planar and porous Nb-doped TiO2 photoanode of triple cation perovskite solar cells [J]. Materials Science in Semiconductor Processing, 2022, 138: 106259.",0.05,0.7885,0.1615,1.0,2.49,0.51, Cs0.05MA0.1615FA0.7885PbI2.49Br0.51,1,,FTO,2%Nb–PlanarTiO2,,,,,Au,one-step,spin,CB,DMF/DMSO,100.0,60.0,16.09,0.8,0.47,6.04
"ZARE BIDAKI A, ABDIZADEH H, POURSHABAN E, et al. Comparing the planar and porous Nb-doped TiO2 photoanode of triple cation perovskite solar cells [J]. Materials Science in Semiconductor Processing, 2022, 138: 106259.",0.05,0.7885,0.1615,1.0,2.49,0.51, Cs0.05MA0.1615FA0.7885PbI2.49Br0.51,1,,FTO,3%Nb–PlanarTiO2,,,,,Au,one-step,spin,CB,DMF/DMSO,100.0,60.0,16.37,0.8,0.51,6.67
"ZARE BIDAKI A, ABDIZADEH H, POURSHABAN E, et al. Comparing the planar and porous Nb-doped TiO2 photoanode of triple cation perovskite solar cells [J]. Materials Science in Semiconductor Processing, 2022, 138: 106259.",0.05,0.7885,0.1615,1.0,2.49,0.51, Cs0.05MA0.1615FA0.7885PbI2.49Br0.51,1,,FTO,4%Nb–PlanarTiO2,,,,,Au,one-step,spin,CB,DMF/DMSO,100.0,60.0,16.84,0.79,0.51,6.78
"ZARE BIDAKI A, ABDIZADEH H, POURSHABAN E, et al. Comparing the planar and porous Nb-doped TiO2 photoanode of triple cation perovskite solar cells [J]. Materials Science in Semiconductor Processing, 2022, 138: 106259.",0.05,0.7885,0.1615,1.0,2.49,0.51, Cs0.05MA0.1615FA0.7885PbI2.49Br0.51,1,,FTO,5%Nb–PlanarTiO2,,,,,Au,one-step,spin,CB,DMF/DMSO,100.0,60.0,16.98,0.78,0.54,7.15
"ZARE BIDAKI A, ABDIZADEH H, POURSHABAN E, et al. Comparing the planar and porous Nb-doped TiO2 photoanode of triple cation perovskite solar cells [J]. Materials Science in Semiconductor Processing, 2022, 138: 106259.",0.05,0.7885,0.1615,1.0,2.49,0.51, Cs0.05MA0.1615FA0.7885PbI2.49Br0.51,1,,FTO,mpTiO2,,,,,Au,one-step,spin,CB,DMF/DMSO,100.0,60.0,14.4,0.84,0.39,4.72
"ZARE BIDAKI A, ABDIZADEH H, POURSHABAN E, et al. Comparing the planar and porous Nb-doped TiO2 photoanode of triple cation perovskite solar cells [J]. Materials Science in Semiconductor Processing, 2022, 138: 106259.",0.05,0.7885,0.1615,1.0,2.49,0.51, Cs0.05MA0.1615FA0.7885PbI2.49Br0.51,1,,FTO,1%Nb–mpTiO2,,,,,Au,one-step,spin,CB,DMF/DMSO,100.0,60.0,14.52,0.84,0.41,5.0
"ZARE BIDAKI A, ABDIZADEH H, POURSHABAN E, et al. Comparing the planar and porous Nb-doped TiO2 photoanode of triple cation perovskite solar cells [J]. Materials Science in Semiconductor Processing, 2022, 138: 106259.",0.05,0.7885,0.1615,1.0,2.49,0.51, Cs0.05MA0.1615FA0.7885PbI2.49Br0.51,1,,FTO,2%Nb–mpTiO2,,,,,Au,one-step,spin,CB,DMF/DMSO,100.0,60.0,14.7,0.83,0.41,5.0
"ZARE BIDAKI A, ABDIZADEH H, POURSHABAN E, et al. Comparing the planar and porous Nb-doped TiO2 photoanode of triple cation perovskite solar cells [J]. Materials Science in Semiconductor Processing, 2022, 138: 106259.",0.05,0.7885,0.1615,1.0,2.49,0.51, Cs0.05MA0.1615FA0.7885PbI2.49Br0.51,1,,FTO,3%Nb–mpTiO2,,,,,Au,one-step,spin,CB,DMF/DMSO,100.0,60.0,14.91,0.83,0.44,5.44
"ZARE BIDAKI A, ABDIZADEH H, POURSHABAN E, et al. Comparing the planar and porous Nb-doped TiO2 photoanode of triple cation perovskite solar cells [J]. Materials Science in Semiconductor Processing, 2022, 138: 106259.",0.05,0.7885,0.1615,1.0,2.49,0.51, Cs0.05MA0.1615FA0.7885PbI2.49Br0.51,1,,FTO,4%Nb–mpTiO2,,,,,Au,one-step,spin,CB,DMF/DMSO,100.0,60.0,14.98,0.83,0.47,5.84
"ZARE BIDAKI A, ABDIZADEH H, POURSHABAN E, et al. Comparing the planar and porous Nb-doped TiO2 photoanode of triple cation perovskite solar cells [J]. Materials Science in Semiconductor Processing, 2022, 138: 106259.",0.05,0.7885,0.1615,1.0,2.49,0.51, Cs0.05MA0.1615FA0.7885PbI2.49Br0.51,1,,FTO,5%Nb–mpTiO2,,,,,Au,one-step,spin,CB,DMF/DMSO,100.0,60.0,15.14,0.82,0.49,6.08
"SATALE V V, KUMAR N, LEE H B, et al. Spray-assisted deposition of a SnO2 electron transport bilayer for efficient inkjet-printed perovskite solar cells [J]. Inorganic Chemistry Frontiers, 2023, 10(12): 3558-67.",0.1,0.75,0.15,1.0,2.55,0.45,Cs0.10FA0.75MA0.15PbBr0.45I2.55,1,,ITO,SpinSnO2,,,spiro,,Ag,two-step,spin,EA/HEX,DMF/DMSO,100.0,60.0,17.92,1.168,0.7056,13.48
"SATALE V V, KUMAR N, LEE H B, et al. Spray-assisted deposition of a SnO2 electron transport bilayer for efficient inkjet-printed perovskite solar cells [J]. Inorganic Chemistry Frontiers, 2023, 10(12): 3558-67.",0.1,0.75,0.15,1.0,2.55,0.45,Cs0.10FA0.75MA0.15PbBr0.45I2.55,1,,ITO,SpraySnO2,,,spiro,,Ag,two-step,spin,EA/HEX,DMF/DMSO,100.0,60.0,18.31,1.182,0.7064,14.49
"SATALE V V, KUMAR N, LEE H B, et al. Spray-assisted deposition of a SnO2 electron transport bilayer for efficient inkjet-printed perovskite solar cells [J]. Inorganic Chemistry Frontiers, 2023, 10(12): 3558-67.",0.1,0.75,0.15,1.0,2.55,0.45,Cs0.10FA0.75MA0.15PbBr0.45I2.55,1,,ITO,BilayerSnO2,,,spiro,,Ag,two-step,spin,EA/HEX,DMF/DMSO,100.0,60.0,18.32,1.187,0.7773,15.76
"T. Singh, T. Miyasaka, Adv. Energy Mater. 2018, 8, 1700677. ",0.05,0.7885,0.1615,1.0,2.49,0.51,Cs0.05FA0.7885MA0.1615PbI2.49Br0.51,1,,FTO,c-TiO2,mp-TiO2,80.0,spiro,250.0,Au,one-step,spin,CB,DMF/DMSO,100.0,60.0,23.5,1.11,0.77,20.1
"T. Singh, T. Miyasaka, Adv. Energy Mater. 2018, 8, 1700677. ",0.05,0.7885,0.1615,1.0,2.49,0.51,Cs0.05FA0.7885MA0.1615PbI2.49Br0.51,1,,FTO,c-TiO2,mp-TiO2,81.0,spiro,251.0,Au,one-step,spin,EA,DMF/DMSO,100.0,60.0,23.3,1.15,0.74,19.8
"T. Singh, T. Miyasaka, Adv. Energy Mater. 2018, 8, 1700677. ",0.05,0.7885,0.1615,1.0,2.49,0.51,Cs0.05FA0.7885MA0.1615PbI2.49Br0.51,1,,FTO,c-TiO2,mp-TiO2,82.0,spiro,252.0,Au,one-step,spin,T,DMF/DMSO,100.0,60.0,23.6,1.15,0.73,19.9
"T. Singh, T. Miyasaka, Adv. Energy Mater. 2018, 8, 1700677. ",0.0,0.83,0.17,1.0,2.49,0.51,FA0.83MA0.17PbI2.49Br0.51,1,,FTO,c-TiO2,mp-TiO2,80.0,spiro,250.0,Au,one-step,spin,CB,DMF/DMSO,100.0,60.0,23.7,1.11,0.77,20.1
"T. Singh, T. Miyasaka, Adv. Energy Mater. 2018, 8, 1700677. ",0.1,0.747,0.153,1.0,2.49,0.51,Cs0.1FA0.747MA0.153PbI2.49Br0.51,1,,FTO,c-TiO2,mp-TiO2,80.0,spiro,250.0,Au,one-step,spin,CB,DMF/DMSO,100.0,60.0,22.3,1.09,0.73,17.8
"SINGH R, SANDHU S, YADAV H, et al. Stable Triple-Cation (Cs+–MA+–FA+) Perovskite Powder Formation under Ambient Conditions for Hysteresis-Free High-Efficiency Solar Cells [J]. ACS Applied Materials & Interfaces, 2019, 11(33): 29941-9.",0.0,0.83,0.17,1.0,2.49,0.51,FA0.83MA0.17PbI2.49Br0.51,1,,FTO,TiO2,,60.0,spiro,80.0,Au,two-step,spin,CB,DMF/DMSO,110.0,60.0,8.507,1.02,0.4096,3.57
"SINGH R, SANDHU S, YADAV H, et al. Stable Triple-Cation (Cs+–MA+–FA+) Perovskite Powder Formation under Ambient Conditions for Hysteresis-Free High-Efficiency Solar Cells [J]. ACS Applied Materials & Interfaces, 2019, 11(33): 29941-9.",0.05,0.7885,0.1615,1.0,2.49,0.51,Cs0.05FA0.7885MA0.1615PbI2.49Br0.51,1,,FTO,TiO2,,60.0,spiro,80.0,Au,two-step,spin,CB,DMF/DMSO,110.0,60.0,16.94,1.06,0.5784,10.42
"SINGH R, SANDHU S, YADAV H, et al. Stable Triple-Cation (Cs+–MA+–FA+) Perovskite Powder Formation under Ambient Conditions for Hysteresis-Free High-Efficiency Solar Cells [J]. ACS Applied Materials & Interfaces, 2019, 11(33): 29941-9.",0.08,0.7636,0.1564,1.0,2.49,0.51,Cs0.08FA0.7636MA0.1564PbI2.49Br0.51,1,,FTO,TiO2,,60.0,spiro,80.0,Au,two-step,spin,CB,DMF/DMSO,110.0,60.0,21.05,1.09,0.6731,15.58
"SINGH R, SANDHU S, YADAV H, et al. Stable Triple-Cation (Cs+–MA+–FA+) Perovskite Powder Formation under Ambient Conditions for Hysteresis-Free High-Efficiency Solar Cells [J]. ACS Applied Materials & Interfaces, 2019, 11(33): 29941-9.",0.1,0.747,0.153,1.0,2.49,0.51,Cs0.1FA0.747MA0.153PbI2.49Br0.51,1,,FTO,TiO2,,60.0,spiro,80.0,Au,two-step,spin,CB,DMF/DMSO,110.0,60.0,19.11,1.06,0.6374,12.55
"SINGH R, SANDHU S, YADAV H, et al. Stable Triple-Cation (Cs+–MA+–FA+) Perovskite Powder Formation under Ambient Conditions for Hysteresis-Free High-Efficiency Solar Cells [J]. ACS Applied Materials & Interfaces, 2019, 11(33): 29941-9.",0.15,0.7055,0.1445,1.0,2.49,0.51,Cs0.15FA0.7055MA0.1445PbI2.49Br0.51,1,,FTO,TiO2,,60.0,spiro,80.0,Au,two-step,spin,CB,DMF/DMSO,110.0,60.0,18.57,0.98,0.6123,11.27
"SINGH R, SANDHU S, YADAV H, et al. Stable Triple-Cation (Cs+–MA+–FA+) Perovskite Powder Formation under Ambient Conditions for Hysteresis-Free High-Efficiency Solar Cells [J]. ACS Applied Materials & Interfaces, 2019, 11(33): 29941-9.",0.2,0.664,0.136,1.0,2.49,0.51,Cs0.2FA0.664MA0.136PbI2.49Br0.51,1,,FTO,TiO2,,60.0,spiro,80.0,Au,two-step,spin,CB,DMF/DMSO,110.0,60.0,17.11,0.95,0.5499,8.92
"SHAN X, WANG S, FU M, et al. Precisely preparing lead iodide passivation layer for enhancing the performance of triple cation perovskite solar cells using krypton fluoride excimer laser [J]. Journal of Power Sources, 2023, 555: 232368.",0.08,0.8004,0.1196,1.0,2.641,0.3588,FA0.8004Pb0.8004I2.401MA0.1196Pb0.1196Br0.3588Cs0.08Pb0.08I0.24,1,,FTO,c-TiO2,mp-TiO2,,spiro,,Cu,two-step,spin,CB,DMF/DMSO,100.0,60.0,24.13,1.1,0.676,17.82
"LI T, ZHANG Y, FANG L, et al. Surface polymerization of melamine resin on a perovskite: enhancing the efficiency and stability of solar cells [J]. Journal of Materials Chemistry A, 2023, 11(28): 15269-76.",0.05,0.875,0.075,1.03,2.835,0.225,Cs0.05Pb0.05I0.15MA0.075Pb0.075Br0.225FA0.875Pb0.875I2.625Pb0.03I0.06,1,,FTO,c-TiO2,mp-TiO2,,TBTA[6]H/TBPHTFSI,,Au,two-step,spin,CB,DMF/DMSO,120.0,60.0,24.47,1.1,0.779,21.0
"LI T, ZHANG Y, FANG L, et al. Surface polymerization of melamine resin on a perovskite: enhancing the efficiency and stability of solar cells [J]. Journal of Materials Chemistry A, 2023, 11(28): 15269-76.",0.05,0.875,0.075,1.03,2.835,0.225,Cs0.05Pb0.05I0.15MA0.075Pb0.075Br0.225FA0.875Pb0.875I2.625Pb0.03I0.06,1,,FTO,c-TiO2,mp-TiO2,,TBTA[6]H/TBPHTFSI,,Au,two-step,spin,CB,DMF/DMSO/MF,120.0,60.0,24.57,1.13,0.8,22.2
"SEO Y-H, KIM J H, KIM D-H, et al. In situ TEM observation of the heat–induced degradation of single– and triple–cation planar perovskite solar cells [J]. Nano Energy, 2020, 77: 105164.",0.175,0.75,0.075,1.0,2.64,0.36,Cs0.175FA0.750MA0.075PbI2.64Br0.36,0,,ITO,NiOx,,,PCBM/ZnO,,Ag,two-step,spin,CB,DMF/DMSO,100.0,30.0,21.24,1.09,0.7757,18.14
"LI Y, WANG Z, REN D, et al. SnS Quantum Dots as Hole Transporter of Perovskite Solar Cells [J]. ACS Applied Energy Materials, 2019, 2(5): 3822-9.",0.05,0.79,0.16,1.0,3.0,0.0, Cs0.05Pb0.05I0.15FA0.79Pb0.79I2.37MA0.16Pb0.16I0.48,1,,FTO,c-TiO2,mp-TiO2,,SnS,,Au,two-step,spin,CB,DMF/DMSO/CsI,100.0,60.0,22.96,0.944,0.633,13.72
"M. Najafi, F. Di Giacomo, D. Zhang, S. Shanmugam, A. Senes, W. Verhees, A. Hadipour, Y. Galagan, T. Aernouts, S. Veenstra, R. Andriessen, Small 2018, 14, 1702775. ",0.05,0.7885,0.1615,1.0,2.7,0.3,Cs0.05MA0.1615FA0.7885PbI2.7Br0.3,0,,ITO,PCBM,ZnO,25.0,NiOx,25.0,Al,two-step,spin,CB,DMF/DMSO,100.0,10.0,22.2,1.023,0.82,17.7
"M. Najafi, F. Di Giacomo, D. Zhang, S. Shanmugam, A. Senes, W. Verhees, A. Hadipour, Y. Galagan, T. Aernouts, S. Veenstra, R. Andriessen, Small 2018, 14, 1702775. ",0.05,0.7885,0.1615,1.0,2.7,0.3,Cs0.05MA0.1615FA0.7885PbI2.7Br0.3,0,,PEN/ITO,PCBM,ZnO,26.0,NiOx,26.0,Al,two-step,spin,CB,DMF/DMSO,100.0,10.0,21.2,1.027,0.76,16.1
"M. Najafi, F. Di Giacomo, D. Zhang, S. Shanmugam, A. Senes, W. Verhees, A. Hadipour, Y. Galagan, T. Aernouts, S. Veenstra, R. Andriessen, Small 2018, 14, 1702775. ",0.05,0.7885,0.1615,1.0,2.7,0.3,Cs0.05MA0.1615FA0.7885PbI2.7Br0.3,0,,ITO,PCBM,ZnO,25.0,NiOx,10.0,Al,two-step,spin,CB,DMF/DMSO,100.0,10.0,21.9,0.878,0.68,13.0
"M. Najafi, F. Di Giacomo, D. Zhang, S. Shanmugam, A. Senes, W. Verhees, A. Hadipour, Y. Galagan, T. Aernouts, S. Veenstra, R. Andriessen, Small 2018, 14, 1702775. ",0.05,0.7885,0.1615,1.0,2.7,0.3,Cs0.05MA0.1615FA0.7885PbI2.7Br0.3,0,,ITO,PCBM,ZnO,25.0,NiOx,45.0,Al,two-step,spin,CB,DMF/DMSO,100.0,10.0,22.2,1.024,0.75,17.0
ALANAZI T I Z. Exploring the Stability of Planar-Architecture Perovskite Solar Cells [J]. 2021.,0.0,0.4,0.6,1.0,3.0,0.0,MA0.6FA0.4PbI3,1,,FTO,TiO2,,,spiro,,Au,one-step,spin,,,,,18.96,0.992,0.692,13.4
ALANAZI T I Z. Exploring the Stability of Planar-Architecture Perovskite Solar Cells [J]. 2021.,0.05,0.79,0.15,1.0,2.45,0.55,Cs0.05FA0.79MA0.15PbI2.45Br0.55,1,,FTO,c-TiO2,mp-TiO2,,spiro,,Au,two-step,spin,CB,DMF/DMSO,100.0,60.0,22.43,1.08,0.8048,19.5
"MATHIES F, EGGERS H, RICHARDS B S, et al. Inkjet-Printed Triple Cation Perovskite Solar Cells [J]. ACS Applied Energy Materials, 2018, 1(5): 1834-9.",0.1,0.747,0.153,1.0,2.49,0.51,Cs0.1FA0.747MA0.153PbBr0.51I2.49,1,,FTO,c-TiO2,mp-TiO2,,spiro,,Au,,Inkjet-Printed,,DMF/DMSO,100.0,60.0,21.5,1.06,0.67,12.9
"Liu, K., Luo, Y., Jin, Y. et al. Moisture-triggered fast crystallization enables efficient and stable perovskite solar cells. Nat Commun 13, 4891 (2022). https://doi.org/10.1038/s41467-022-32482-y",0.05,0.75,0.2,1.0,2.88,0.12,Cs0.05FA0.75MA0.2PbI2.88Br0.12,1,,ITO,SnO2,,,spiro,,Au,two-step,spin,,DMF/DMSO,150.0,15.0,25.19,1.13,0.804,22.97
"Alharbi, E.A., Alyamani, A.Y., Kubicki, D.J. et al. Atomic-level passivation mechanism of ammonium salts enabling highly efficient perovskite solar cells. Nat Commun 10, 3008 (2019). ",0.07,0.9,0.03,1.0,2.76,0.24,FA0.9Cs0.07MA0.03PbI2.76Br0.24,1,,FTO,c-TiO2,mp-TiO2,,spiro,,Au,two-step,spin,CB,DMF/DMSO,150.0,30.0,24.5,1.08,0.76,20.52
"Alharbi, E.A., Alyamani, A.Y., Kubicki, D.J. et al. Atomic-level passivation mechanism of ammonium salts enabling highly efficient perovskite solar cells. Nat Commun 10, 3008 (2019). ",0.07,0.9,0.03,1.0,2.76,0.24,FA0.9Cs0.07MA0.03PbI2.76Br0.24,1,,FTO,c-TiO2,mp-TiO2,,spiro/EAI,,Au,two-step,spin,CB,DMF/DMSO/IPA,150.0,30.0,23.96,1.1,0.76,20.44
"Alharbi, E.A., Alyamani, A.Y., Kubicki, D.J. et al. Atomic-level passivation mechanism of ammonium salts enabling highly efficient perovskite solar cells. Nat Commun 10, 3008 (2019). ",0.07,0.9,0.03,1.0,2.76,0.24,FA0.9Cs0.07MA0.03PbI2.76Br0.24,1,,FTO,c-TiO2,mp-TiO2,,spiro/IAI,,Au,two-step,spin,CB,DMF/DMSO/EAI,150.0,30.0,24.14,1.12,0.81,22.4
"Alharbi, E.A., Alyamani, A.Y., Kubicki, D.J. et al. Atomic-level passivation mechanism of ammonium salts enabling highly efficient perovskite solar cells. Nat Commun 10, 3008 (2019). ",0.07,0.9,0.03,1.0,2.76,0.24,FA0.9Cs0.07MA0.03PbI2.76Br0.24,1,,FTO,c-TiO2,mp-TiO2,,spiro/Gual,,Au,two-step,spin,CB,DMF/DMSO/IAI,150.0,30.0,23.85,1.15,0.79,22.11
"Alharbi, E.A., Alyamani, A.Y., Kubicki, D.J. et al. Atomic-level passivation mechanism of ammonium salts enabling highly efficient perovskite solar cells. Nat Commun 10, 3008 (2019). ",0.07,0.9,0.03,1.0,2.76,0.24,FA0.9Cs0.07MA0.03PbI2.76Br0.24,1,,FTO,c-TiO2,mp-TiO2,,spiro/Gual,,Au,two-step,spin,CB,DMF/DMSO/GuaI,150.0,30.0,24.5,1.12,0.75,21.0
"Alharbi, E.A., Alyamani, A.Y., Kubicki, D.J. et al. Atomic-level passivation mechanism of ammonium salts enabling highly efficient perovskite solar cells. Nat Commun 10, 3008 (2019). ",0.07,0.9,0.03,1.0,2.76,0.24,FA0.9Cs0.07MA0.03PbI2.76Br0.24,1,,FTO,c-TiO2,mp-TiO2,,spiro/Gual,,Au,two-step,spin,CB,DMF/DMSO/EAI/IAI,150.0,30.0,21.97,1.14,0.71,18.1
"Alharbi, E.A., Alyamani, A.Y., Kubicki, D.J. et al. Atomic-level passivation mechanism of ammonium salts enabling highly efficient perovskite solar cells. Nat Commun 10, 3008 (2019). ",0.07,0.9,0.03,1.0,2.76,0.24,FA0.9Cs0.07MA0.03PbI2.76Br0.24,1,,FTO,c-TiO2,mp-TiO2,,spiro/Gual,,Au,two-step,spin,CB,DMF/DMSO/EAI/GuaI,150.0,30.0,22.09,1.11,0.6,14.8
"MURUGESAN V S, MICHAEL R R, JENA A K, et al. Benzodithiophene-thienopyrroledione-thienothiophene-based random copolymeric hole transporting material for perovskite solar cell [J]. Chemical Engineering Journal, 2020, 382: 122830.",0.05,0.8075,0.1425,1.0,2.55,0.45,Cs0.05MA0.1425FA0.8075PbI2.55Br0.45,1,,FTO,c-TiO2,mp-TiO2,,RCP–BTT,,Au,three-step,spin,CB,DMF/DMSO,100.0,60.0,14.68,1.08,0.53,8.45
"MURUGESAN V S, MICHAEL R R, JENA A K, et al. Benzodithiophene-thienopyrroledione-thienothiophene-based random copolymeric hole transporting material for perovskite solar cell [J]. Chemical Engineering Journal, 2020, 382: 122830.",0.05,0.8075,0.1425,1.0,2.55,0.45,Cs0.05MA0.1425FA0.8075PbI2.55Br0.45,1,,FTO,c-TiO2,mp-TiO2,,RCP–BTT/dopant,,Au,three-step,spin,CB,DMF/DMSO,100.0,60.0,19.41,1.09,0.69,14.57
"MURUGESAN V S, MICHAEL R R, JENA A K, et al. Benzodithiophene-thienopyrroledione-thienothiophene-based random copolymeric hole transporting material for perovskite solar cell [J]. Chemical Engineering Journal, 2020, 382: 122830.",0.05,0.8075,0.1425,1.0,2.55,0.45,Cs0.05MA0.1425FA0.8075PbI2.55Br0.45,1,,FTO,c-TiO2,mp-TiO2,,PTB7,,Au,three-step,spin,CB,DMF/DMSO,100.0,60.0,13.65,1.05,0.48,6.91
"MURUGESAN V S, MICHAEL R R, JENA A K, et al. Benzodithiophene-thienopyrroledione-thienothiophene-based random copolymeric hole transporting material for perovskite solar cell [J]. Chemical Engineering Journal, 2020, 382: 122830.",0.05,0.8075,0.1425,1.0,2.55,0.45,Cs0.05MA0.1425FA0.8075PbI2.55Br0.45,1,,FTO,c-TiO2,mp-TiO2,,PTB7/dopant,,Au,three-step,spin,CB,DMF/DMSO,100.0,60.0,18.23,1.06,0.62,12.02
"AKIN S. Boosting the efficiency and stability of perovskite solar cells through facile molecular engineering approaches [J]. Solar Energy, 2020, 199: 136-42.",0.05,0.8075,0.1425,1.0,2.55,0.45,Cs0.05MA0.1425FA0.8075PbI2.55Br0.45,1,,FTO,CsF/SnO2,,,D4TBP/spiro,,Au,two-step,spin,CB,DMF/DMSO,100.0,60.0,23.2,1.16,0.76,20.4
"AKIN S. Boosting the efficiency and stability of perovskite solar cells through facile molecular engineering approaches [J]. Solar Energy, 2020, 199: 136-42.",0.05,0.8075,0.1425,1.0,2.55,0.45,Cs0.05MA0.1425FA0.8075PbI2.55Br0.45,1,,FTO,SnO2,,,D4TBP/spiro,,Au,two-step,spin,CB,DMF/DMSO,100.0,60.0,22.4,1.13,0.74,19.0
"H. B. Lee, N. Kumar, M. M. Ovhal, Y. J. Kim, Y. M. Song, J.-W. Kang, Dopant-Free, Amorphous–Crystalline Heterophase SnO2 Electron Transport Bilayer Enables >20% Efficiency in Triple-Cation Perovskite Solar Cells. Adv. Funct. Mater. 2020, 30, 2001559.",0.05,0.85,0.15,1.0,2.55,0.45,Cs0.05FA0.85Pb0.85I2.55MA0.15Pb0.15Br0.45,1,,FTO,SG-SnO2,,,spiro,,Ag,two-step,spin,EA/HEX,DMF/DMSO,150.0,20.0,22.74,1.078,0.7324,18.16
"H. B. Lee, N. Kumar, M. M. Ovhal, Y. J. Kim, Y. M. Song, J.-W. Kang, Dopant-Free, Amorphous–Crystalline Heterophase SnO2 Electron Transport Bilayer Enables >20% Efficiency in Triple-Cation Perovskite Solar Cells. Adv. Funct. Mater. 2020, 30, 2001559.",0.05,0.85,0.15,1.0,2.55,0.45,Cs0.05FA0.85Pb0.85I2.55MA0.15Pb0.15Br0.45,1,,FTO,NP-SnO2,,,spiro,,Ag,two-step,spin,EA/HEX,DMF/DMSO,150.0,20.0,22.27,1.098,0.7296,17.95
"H. B. Lee, N. Kumar, M. M. Ovhal, Y. J. Kim, Y. M. Song, J.-W. Kang, Dopant-Free, Amorphous–Crystalline Heterophase SnO2 Electron Transport Bilayer Enables >20% Efficiency in Triple-Cation Perovskite Solar Cells. Adv. Funct. Mater. 2020, 30, 2001559.",0.05,0.85,0.15,1.0,2.55,0.45,Cs0.05FA0.85Pb0.85I2.55MA0.15Pb0.15Br0.45,1,,FTO,Bi-SnO2,,,spiro,,Ag,two-step,spin,EA/HEX,DMF/DMSO,150.0,20.0,23.18,1.118,0.7627,18.49
"CORREA BAENA J P, STEIER L, TRESS W, et al. Highly efficient planar perovskite solar cells through band alignment engineering [J]. Energy & Environmental Science, 2015, 8(10): 2928-34.",0.0,0.85,0.15,1.0,2.55,0.45,FA0.85Pb0.85I2.55MA0.15Pb0.15Br0.45,1,,FTO,ALD-SnO2,,,spiro,,Au,two-step,spin,CB,DMF/DMSO,100.0,60.0,21.3,1.14,0.74,18.4
"ZHANG H, LIU H, LU W, et al. Analysis and suppression of metal-contact-induced degradation in inverted triple cation perovskite solar cells [J]. Materials Letters, 2019, 236: 736-8.",0.05,0.7885,0.1615,1.0,2.49,0.51,Cs0.05MA0.1615FA0.7885PbI2.49Br0.51,0,,FTO,PCBM,TiO2/BCP,,PEDOT:PSS,,Ag,,spin,CB,DMF/DMSO,100.0,60.0,20.2,0.86,,13.2
"LA FERRARA V, DE MARIA A, RAMETTA G, et al. The effect of storage cycle on improvement in the photovoltaic parameters of planar triple cation perovskite solar cells [J]. Materials Advances, 2021, 2(16): 5396-405.",0.05,0.8,0.15,1.0,2.5,0.5,Cs0.05FA0.8MA0.15PbI2.5Br0.5,1,,ITO,SnO2,,,spiro,,Au,two-step,spin,CB,DMF/DMSO,100.0,60.0,23.6,1.11,76,19.9
"HAM D S, CHOI W J, YUN H, et al. Influence of Drying Conditions on Device Performances of Antisolvent-Assisted Roll-to-Roll Slot Die-Coated Perovskite Solar Cells [J]. ACS Applied Energy Materials, 2021, 4(8): 7611-21.",0.1,0.765,0.135,1.0,2.55,0.45,Cs0.1MA0.135FA0.765 PbI2.55Br0.45,0,,ITO,SnO2,,,spiro,,Ag,R2R,,CB,DMF/DMSO,,,19.81,0.95,0.7,13.41
"YANG J, LIU X, ZHANG Y, et al. Comprehensive understanding of heat-induced degradation of triple-cation mixed halide perovskite for a robust solar cell [J]. Nano Energy, 2018, 54: 218-26.",0.05,0.7885,0.1615,1.0,2.49,0.51,Cs0.05MA0.1615FA0.7885PbI2.49Br0.51,0,,FTO,PCBM,,,PEDOT:PSS,,Ag,two-step,spin,CB,DMF/DMSO,100.0,60.0,22.28,0.94,0.72,15.06
"Li, N., Tao, S., Chen, Y. et al. Cation and anion immobilization through chemical bonding enhancement with fluorides for stable halide perovskite solar cells. Nat Energy 4, 408–415 (2019). https://doi.org/10.1038/s41560-019-0382-6",0.05,0.54,0.41,1.0,2.94,0.06, Cs0.05FA0.54MA0.41PbI2.94Br0.06,1,,ITO,SnO2,,,spiro,,Au,two-step,spin,,DMF/DMSO,150.0,15.0,24.03,1.095,0.7477,19.68
"Li, N., Tao, S., Chen, Y. et al. Cation and anion immobilization through chemical bonding enhancement with fluorides for stable halide perovskite solar cells. Nat Energy 4, 408–415 (2019). https://doi.org/10.1038/s41560-019-0382-6",0.05,0.54,0.41,1.0,2.94,0.06, Cs0.05FA0.54MA0.41PbI2.94Br0.06,1,,ITO,SnO2,,,spiro,,Au,two-step,spin,,DMF/DMSO/NaF,150.0,15.0,24.23,1.126,0.8035,21.92
"Penpong, K., Seriwatanachai, C., Naikaew, A. et al. Robust perovskite formation via vacuum thermal annealing for indoor perovskite solar cells. Sci Rep 13, 10933 (2023). https://doi.org/10.1038/s41598-023-37155-4",0.0,0.976,0.024,1.0,2.928,0.072,FA0.976MA0.024PbI2.928Br0.072,1,,ITO,SnO2,,,spiro,,Ag,two-step,spin,,DMF/DMSO,150.0,20.0,24.03,1.09,0.6801,18.59
"Penpong, K., Seriwatanachai, C., Naikaew, A. et al. Robust perovskite formation via vacuum thermal annealing for indoor perovskite solar cells. Sci Rep 13, 10933 (2023). https://doi.org/10.1038/s41598-023-37155-4",0.03,0.945,0.025,1.0,2.925,0.075,FA0.945MA0.025Cs0.03PbI2.925Br0.075,1,,ITO,SnO2,,,spiro,,Ag,two-step,spin,,DMF/DMSO,150.0,20.0,24.22,1.12,0.702,19.5
"DONG X, CHEN D, ZHOU J, et al. High crystallization of a multiple cation perovskite absorber for low-temperature stable ZnO solar cells with high-efficiency of over 20% [J]. Nanoscale, 2018, 10(15): 7218-27.",0.05,0.95,0.0,1.0,3.0,0.0,FA0.95Cs0.05PbI3,1,,ITO,ZnO2,,,spiro,,Ag,two-step,spin,CB,DMSO,130.0,5.0,19.66,1.12,0.6434,14.17
