Repository: bug0306/PSCmachine_learning

# PSCmachine_learning
perovskite solar cells and machine learning

File: TCP_ML/without_fill/original_dataset.csv (part 4 of 4)
Article,Cs,FA,MA,Pb,I,Br,Perovskite,structure,bandgap,substrate,ETL,ETL-2,ETLthickness,HTL,HTLthickness,electrode,depositionProcedure,depositionMethod,Anti-solvent,PrecursorSolvent,AnnealingTemperature,AnnealingTime,Jsc,Voc,FF,PCE
"Jacobsson, T. J.; Correa-Baena, J.-P.; Pazoki, M.; Saliba, M.; Schenk, K.; Gratzel, M.; Hagfeldt, A. Exploration of the Compositional Space for Mixed Lead Halogen Perovskites for High Efficiency Solar Cells. Energy Environ. Sci. 2016, 9, 1706– 1724,  DOI: 10.1039/C6EE00030D",0.0,0.67,0.33,1.0,3.0,0.0,FA4/6MA2/6 Pb I3,1,1.53,FTO,c-TiO2,mp-TiO2,,spiro,,Au,two-step,spin,CB,DMF/DMSO,100.0,30.0,22.7,0.97,0.63,13.9
"Jacobsson, T. J.; Correa-Baena, J.-P.; Pazoki, M.; Saliba, M.; Schenk, K.; Gratzel, M.; Hagfeldt, A. Exploration of the Compositional Space for Mixed Lead Halogen Perovskites for High Efficiency Solar Cells. Energy Environ. Sci. 2016, 9, 1706– 1724,  DOI: 10.1039/C6EE00030D",0.0,0.67,0.33,1.0,2.5,0.5,FA4/6MA2/6 Pb Br0.5I2.5,1,1.64,FTO,c-TiO2,mp-TiO2,,spiro,,Au,two-step,spin,CB,DMF/DMSO,100.0,30.0,23.7,1.14,0.76,20.7
"Jacobsson, T. J.; Correa-Baena, J.-P.; Pazoki, M.; Saliba, M.; Schenk, K.; Gratzel, M.; Hagfeldt, A. Exploration of the Compositional Space for Mixed Lead Halogen Perovskites for High Efficiency Solar Cells. Energy Environ. Sci. 2016, 9, 1706– 1724,  DOI: 10.1039/C6EE00030D",0.0,0.67,0.33,1.0,2.0,1.0,FA4/6MA2/6 Pb Br1I2,1,1.68,FTO,c-TiO2,mp-TiO2,,spiro,,Au,two-step,spin,CB,DMF/DMSO,100.0,30.0,21.4,1.15,0.75,18.5
"Jacobsson, T. J.; Correa-Baena, J.-P.; Pazoki, M.; Saliba, M.; Schenk, K.; Gratzel, M.; Hagfeldt, A. Exploration of the Compositional Space for Mixed Lead Halogen Perovskites for High Efficiency Solar Cells. Energy Environ. Sci. 2016, 9, 1706– 1724,  DOI: 10.1039/C6EE00030D",0.0,0.67,0.33,1.0,1.5,1.5,FA4/6MA2/6 Pb Br1.5I1.5,1,1.85,FTO,c-TiO2,mp-TiO2,,spiro,,Au,two-step,spin,CB,DMF/DMSO,100.0,30.0,15.3,1.11,0.69,11.7
"Jacobsson, T. J.; Correa-Baena, J.-P.; Pazoki, M.; Saliba, M.; Schenk, K.; Gratzel, M.; Hagfeldt, A. Exploration of the Compositional Space for Mixed Lead Halogen Perovskites for High Efficiency Solar Cells. Energy Environ. Sci. 2016, 9, 1706– 1724,  DOI: 10.1039/C6EE00030D",0.0,0.67,0.33,1.0,1.0,2.0,FA4/6MA2/6 Pb Br2I1,1,1.97,FTO,c-TiO2,mp-TiO2,,spiro,,Au,two-step,spin,CB,DMF/DMSO,100.0,30.0,9.5,1.0,0.59,5.6
"Jacobsson, T. J.; Correa-Baena, J.-P.; Pazoki, M.; Saliba, M.; Schenk, K.; Gratzel, M.; Hagfeldt, A. Exploration of the Compositional Space for Mixed Lead Halogen Perovskites for High Efficiency Solar Cells. Energy Environ. Sci. 2016, 9, 1706– 1724,  DOI: 10.1039/C6EE00030D",0.0,0.67,0.33,1.0,0.5,2.5,FA4/6MA2/6 Pb Br2.5I0.5,1,2.11,FTO,c-TiO2,mp-TiO2,,spiro,,Au,two-step,spin,CB,DMF/DMSO,100.0,30.0,7.2,0.92,0.51,3.4
"Jacobsson, T. J.; Correa-Baena, J.-P.; Pazoki, M.; Saliba, M.; Schenk, K.; Gratzel, M.; Hagfeldt, A. Exploration of the Compositional Space for Mixed Lead Halogen Perovskites for High Efficiency Solar Cells. Energy Environ. Sci. 2016, 9, 1706– 1724,  DOI: 10.1039/C6EE00030D",0.0,0.67,0.33,1.0,0.0,3.0,FA4/6MA2/6 Pb Br3,1,2.28,FTO,c-TiO2,mp-TiO2,,spiro,,Au,two-step,spin,CB,DMF/DMSO,100.0,30.0,7,1.35,0.58,5.5
"Jacobsson, T. J.; Correa-Baena, J.-P.; Pazoki, M.; Saliba, M.; Schenk, K.; Gratzel, M.; Hagfeldt, A. Exploration of the Compositional Space for Mixed Lead Halogen Perovskites for High Efficiency Solar Cells. Energy Environ. Sci. 2016, 9, 1706– 1724,  DOI: 10.1039/C6EE00030D",0.0,0.5,0.5,1.0,3.0,0.0,FA3/6MA3/6 Pb I3,1,1.55,FTO,c-TiO2,mp-TiO2,,spiro,,Au,two-step,spin,CB,DMF/DMSO,100.0,30.0,19.6,0.96,0.68,12.8
"Jacobsson, T. J.; Correa-Baena, J.-P.; Pazoki, M.; Saliba, M.; Schenk, K.; Gratzel, M.; Hagfeldt, A. Exploration of the Compositional Space for Mixed Lead Halogen Perovskites for High Efficiency Solar Cells. Energy Environ. Sci. 2016, 9, 1706– 1724,  DOI: 10.1039/C6EE00030D",0.0,0.5,0.5,1.0,2.5,0.5,FA3/6MA3/6 Pb Br0.5I2.5,1,1.61,FTO,c-TiO2,mp-TiO2,,spiro,,Au,two-step,spin,CB,DMF/DMSO,100.0,30.0,20.4,1.04,0.61,12.9
"Jacobsson, T. J.; Correa-Baena, J.-P.; Pazoki, M.; Saliba, M.; Schenk, K.; Gratzel, M.; Hagfeldt, A. Exploration of the Compositional Space for Mixed Lead Halogen Perovskites for High Efficiency Solar Cells. Energy Environ. Sci. 2016, 9, 1706– 1724,  DOI: 10.1039/C6EE00030D",0.0,0.5,0.5,1.0,2.0,1.0,FA3/6MA3/6 Pb Br1I2,1,1.75,FTO,c-TiO2,mp-TiO2,,spiro,,Au,two-step,spin,CB,DMF/DMSO,100.0,30.0,20,1.1,0.69,15.3
"Jacobsson, T. J.; Correa-Baena, J.-P.; Pazoki, M.; Saliba, M.; Schenk, K.; Gratzel, M.; Hagfeldt, A. Exploration of the Compositional Space for Mixed Lead Halogen Perovskites for High Efficiency Solar Cells. Energy Environ. Sci. 2016, 9, 1706– 1724,  DOI: 10.1039/C6EE00030D",0.0,0.5,0.5,1.0,1.5,1.5,FA3/6MA3/6 Pb Br1.5I1.5,1,1.85,FTO,c-TiO2,mp-TiO2,,spiro,,Au,two-step,spin,CB,DMF/DMSO,100.0,30.0,15.5,1.09,0.7,11.9
"Jacobsson, T. J.; Correa-Baena, J.-P.; Pazoki, M.; Saliba, M.; Schenk, K.; Gratzel, M.; Hagfeldt, A. Exploration of the Compositional Space for Mixed Lead Halogen Perovskites for High Efficiency Solar Cells. Energy Environ. Sci. 2016, 9, 1706– 1724,  DOI: 10.1039/C6EE00030D",0.0,0.5,0.5,1.0,1.0,2.0,FA3/6MA3/6 Pb Br2I1,1,1.96,FTO,c-TiO2,mp-TiO2,,spiro,,Au,two-step,spin,CB,DMF/DMSO,100.0,30.0,12.6,1.03,0.6,7.9
"Jacobsson, T. J.; Correa-Baena, J.-P.; Pazoki, M.; Saliba, M.; Schenk, K.; Gratzel, M.; Hagfeldt, A. Exploration of the Compositional Space for Mixed Lead Halogen Perovskites for High Efficiency Solar Cells. Energy Environ. Sci. 2016, 9, 1706– 1724,  DOI: 10.1039/C6EE00030D",0.0,0.5,0.5,1.0,0.5,2.5,FA3/6MA3/6 Pb Br2.5I0.5,1,2.14,FTO,c-TiO2,mp-TiO2,,spiro,,Au,two-step,spin,CB,DMF/DMSO,100.0,30.0,6.9,0.98,0.58,3.9
"Jacobsson, T. J.; Correa-Baena, J.-P.; Pazoki, M.; Saliba, M.; Schenk, K.; Gratzel, M.; Hagfeldt, A. Exploration of the Compositional Space for Mixed Lead Halogen Perovskites for High Efficiency Solar Cells. Energy Environ. Sci. 2016, 9, 1706– 1724,  DOI: 10.1039/C6EE00030D",0.0,0.5,0.5,1.0,0.0,3.0,FA3/6MA3/6 Pb Br3,1,2.28,FTO,c-TiO2,mp-TiO2,,spiro,,Au,two-step,spin,CB,DMF/DMSO,100.0,30.0,7,1.39,0.73,7.1
"Jacobsson, T. J.; Correa-Baena, J.-P.; Pazoki, M.; Saliba, M.; Schenk, K.; Gratzel, M.; Hagfeldt, A. Exploration of the Compositional Space for Mixed Lead Halogen Perovskites for High Efficiency Solar Cells. Energy Environ. Sci. 2016, 9, 1706– 1724,  DOI: 10.1039/C6EE00030D",0.0,0.33,0.67,1.0,3.0,0.0,FA2/6MA4/6 Pb I3,1,1.56,FTO,c-TiO2,mp-TiO2,,spiro,,Au,two-step,spin,CB,DMF/DMSO,100.0,30.0,22.3,1.0,0.65,14.3
"Jacobsson, T. J.; Correa-Baena, J.-P.; Pazoki, M.; Saliba, M.; Schenk, K.; Gratzel, M.; Hagfeldt, A. Exploration of the Compositional Space for Mixed Lead Halogen Perovskites for High Efficiency Solar Cells. Energy Environ. Sci. 2016, 9, 1706– 1724,  DOI: 10.1039/C6EE00030D",0.0,0.33,0.67,1.0,2.5,0.5,FA2/6MA4/6 Pb Br0.5I2.5,1,1.67,FTO,c-TiO2,mp-TiO2,,spiro,,Au,two-step,spin,CB,DMF/DMSO,100.0,30.0,18.7,0.91,0.64,11.0
"Jacobsson, T. J.; Correa-Baena, J.-P.; Pazoki, M.; Saliba, M.; Schenk, K.; Gratzel, M.; Hagfeldt, A. Exploration of the Compositional Space for Mixed Lead Halogen Perovskites for High Efficiency Solar Cells. Energy Environ. Sci. 2016, 9, 1706– 1724,  DOI: 10.1039/C6EE00030D",0.0,0.33,0.67,1.0,2.0,1.0,FA2/6MA4/6 Pb Br1I2,1,1.76,FTO,c-TiO2,mp-TiO2,,spiro,,Au,two-step,spin,CB,DMF/DMSO,100.0,30.0,20.4,1.17,0.73,17.5
"Jacobsson, T. J.; Correa-Baena, J.-P.; Pazoki, M.; Saliba, M.; Schenk, K.; Gratzel, M.; Hagfeldt, A. Exploration of the Compositional Space for Mixed Lead Halogen Perovskites for High Efficiency Solar Cells. Energy Environ. Sci. 2016, 9, 1706– 1724,  DOI: 10.1039/C6EE00030D",0.0,0.33,0.67,1.0,1.5,1.5,FA2/6MA4/6 Pb Br1.5I1.5,1,1.85,FTO,c-TiO2,mp-TiO2,,spiro,,Au,two-step,spin,CB,DMF/DMSO,100.0,30.0,13.9,1.13,0.68,10.7
"Jacobsson, T. J.; Correa-Baena, J.-P.; Pazoki, M.; Saliba, M.; Schenk, K.; Gratzel, M.; Hagfeldt, A. Exploration of the Compositional Space for Mixed Lead Halogen Perovskites for High Efficiency Solar Cells. Energy Environ. Sci. 2016, 9, 1706– 1724,  DOI: 10.1039/C6EE00030D",0.0,0.33,0.67,1.0,1.0,2.0,FA2/6MA4/6 Pb Br2I1,1,1.97,FTO,c-TiO2,mp-TiO2,,spiro,,Au,two-step,spin,CB,DMF/DMSO,100.0,30.0,9,1.08,0.64,6.2
"Jacobsson, T. J.; Correa-Baena, J.-P.; Pazoki, M.; Saliba, M.; Schenk, K.; Gratzel, M.; Hagfeldt, A. Exploration of the Compositional Space for Mixed Lead Halogen Perovskites for High Efficiency Solar Cells. Energy Environ. Sci. 2016, 9, 1706– 1724,  DOI: 10.1039/C6EE00030D",0.0,0.33,0.67,1.0,0.5,2.5,FA2/6MA4/6 Pb Br2.5I0.5,1,2.14,FTO,c-TiO2,mp-TiO2,,spiro,,Au,two-step,spin,CB,DMF/DMSO,100.0,30.0,4.4,0.99,0.66,2.9
"Jacobsson, T. J.; Correa-Baena, J.-P.; Pazoki, M.; Saliba, M.; Schenk, K.; Gratzel, M.; Hagfeldt, A. Exploration of the Compositional Space for Mixed Lead Halogen Perovskites for High Efficiency Solar Cells. Energy Environ. Sci. 2016, 9, 1706– 1724,  DOI: 10.1039/C6EE00030D",0.0,0.33,0.67,1.0,0.0,3.0,FA2/6MA4/6 Pb Br3,1,2.29,FTO,c-TiO2,mp-TiO2,,spiro,,Au,two-step,spin,CB,DMF/DMSO,100.0,30.0,6.4,1.35,0.72,6.4
"Jacobsson, T. J.; Correa-Baena, J.-P.; Pazoki, M.; Saliba, M.; Schenk, K.; Gratzel, M.; Hagfeldt, A. Exploration of the Compositional Space for Mixed Lead Halogen Perovskites for High Efficiency Solar Cells. Energy Environ. Sci. 2016, 9, 1706– 1724,  DOI: 10.1039/C6EE00030D",0.0,0.17,0.83,1.0,3.0,0.0,FA1/6MA5/6 Pb I3,1,1.59,FTO,c-TiO2,mp-TiO2,,spiro,,Au,two-step,spin,CB,DMF/DMSO,100.0,30.0,18.8,1.05,0.6,11.8
"Jacobsson, T. J.; Correa-Baena, J.-P.; Pazoki, M.; Saliba, M.; Schenk, K.; Gratzel, M.; Hagfeldt, A. Exploration of the Compositional Space for Mixed Lead Halogen Perovskites for High Efficiency Solar Cells. Energy Environ. Sci. 2016, 9, 1706– 1724,  DOI: 10.1039/C6EE00030D",0.0,0.17,0.83,1.0,2.5,0.5,FA1/6MA5/6 Pb Br0.5I2.5,1,1.63,FTO,c-TiO2,mp-TiO2,,spiro,,Au,two-step,spin,CB,DMF/DMSO,100.0,30.0,22.7,1.04,0.68,16.0
"Jacobsson, T. J.; Correa-Baena, J.-P.; Pazoki, M.; Saliba, M.; Schenk, K.; Gratzel, M.; Hagfeldt, A. Exploration of the Compositional Space for Mixed Lead Halogen Perovskites for High Efficiency Solar Cells. Energy Environ. Sci. 2016, 9, 1706– 1724,  DOI: 10.1039/C6EE00030D",0.0,0.17,0.83,1.0,2.0,1.0,FA1/6MA5/6 Pb Br1I2,1,1.76,FTO,c-TiO2,mp-TiO2,,spiro,,Au,two-step,spin,CB,DMF/DMSO,100.0,30.0,16.7,1.12,0.65,12.2
"Jacobsson, T. J.; Correa-Baena, J.-P.; Pazoki, M.; Saliba, M.; Schenk, K.; Gratzel, M.; Hagfeldt, A. Exploration of the Compositional Space for Mixed Lead Halogen Perovskites for High Efficiency Solar Cells. Energy Environ. Sci. 2016, 9, 1706– 1724,  DOI: 10.1039/C6EE00030D",0.0,0.17,0.83,1.0,1.5,1.5,FA1/6MA5/6 Pb Br1.5I1.5,1,1.86,FTO,c-TiO2,mp-TiO2,,spiro,,Au,two-step,spin,CB,DMF/DMSO,100.0,30.0,10.3,1.07,0.79,8.7
"Jacobsson, T. J.; Correa-Baena, J.-P.; Pazoki, M.; Saliba, M.; Schenk, K.; Gratzel, M.; Hagfeldt, A. Exploration of the Compositional Space for Mixed Lead Halogen Perovskites for High Efficiency Solar Cells. Energy Environ. Sci. 2016, 9, 1706– 1724,  DOI: 10.1039/C6EE00030D",0.0,0.17,0.83,1.0,1.0,2.0,FA1/6MA5/6 Pb Br2I1,1,1.99,FTO,c-TiO2,mp-TiO2,,spiro,,Au,two-step,spin,CB,DMF/DMSO,100.0,30.0,5.1,0.94,0.74,3.5
"Jacobsson, T. J.; Correa-Baena, J.-P.; Pazoki, M.; Saliba, M.; Schenk, K.; Gratzel, M.; Hagfeldt, A. Exploration of the Compositional Space for Mixed Lead Halogen Perovskites for High Efficiency Solar Cells. Energy Environ. Sci. 2016, 9, 1706– 1724,  DOI: 10.1039/C6EE00030D",0.0,0.17,0.83,1.0,0.5,2.5,FA1/6MA5/6 Pb Br2.5I0.5,1,2.15,FTO,c-TiO2,mp-TiO2,,spiro,,Au,two-step,spin,CB,DMF/DMSO,100.0,30.0,2.8,0.95,0.86,2.3
"Jacobsson, T. J.; Correa-Baena, J.-P.; Pazoki, M.; Saliba, M.; Schenk, K.; Gratzel, M.; Hagfeldt, A. Exploration of the Compositional Space for Mixed Lead Halogen Perovskites for High Efficiency Solar Cells. Energy Environ. Sci. 2016, 9, 1706– 1724,  DOI: 10.1039/C6EE00030D",0.0,0.17,0.83,1.0,0.0,3.0,FA1/6MA5/6 Pb Br3,1,2.3,FTO,c-TiO2,mp-TiO2,,spiro,,Au,two-step,spin,CB,DMF/DMSO,100.0,30.0,6.3,1.37,0.81,7.1
"Jacobsson, T. J.; Correa-Baena, J.-P.; Pazoki, M.; Saliba, M.; Schenk, K.; Gratzel, M.; Hagfeldt, A. Exploration of the Compositional Space for Mixed Lead Halogen Perovskites for High Efficiency Solar Cells. Energy Environ. Sci. 2016, 9, 1706– 1724,  DOI: 10.1039/C6EE00030D",0.0,0.0,1.0,1.0,3.0,0.0,MA Pb I3,1,1.59,FTO,c-TiO2,mp-TiO2,,spiro,,Au,two-step,spin,CB,DMF/DMSO,100.0,30.0,21.2,0.91,0.54,10.3
"Jacobsson, T. J.; Correa-Baena, J.-P.; Pazoki, M.; Saliba, M.; Schenk, K.; Gratzel, M.; Hagfeldt, A. Exploration of the Compositional Space for Mixed Lead Halogen Perovskites for High Efficiency Solar Cells. Energy Environ. Sci. 2016, 9, 1706– 1724,  DOI: 10.1039/C6EE00030D",0.0,0.0,1.0,1.0,2.5,0.5,MA Pb Br0.5I2.5,1,1.66,FTO,c-TiO2,mp-TiO2,,spiro,,Au,two-step,spin,CB,DMF/DMSO,100.0,30.0,18.3,1.1,0.66,13.2
"Jacobsson, T. J.; Correa-Baena, J.-P.; Pazoki, M.; Saliba, M.; Schenk, K.; Gratzel, M.; Hagfeldt, A. Exploration of the Compositional Space for Mixed Lead Halogen Perovskites for High Efficiency Solar Cells. Energy Environ. Sci. 2016, 9, 1706– 1724,  DOI: 10.1039/C6EE00030D",0.0,0.0,1.0,1.0,2.0,1.0,MA Pb Br1I2,1,1.7,FTO,c-TiO2,mp-TiO2,,spiro,,Au,two-step,spin,CB,DMF/DMSO,100.0,30.0,13.2,0.96,0.67,8.5
"Jacobsson, T. J.; Correa-Baena, J.-P.; Pazoki, M.; Saliba, M.; Schenk, K.; Gratzel, M.; Hagfeldt, A. Exploration of the Compositional Space for Mixed Lead Halogen Perovskites for High Efficiency Solar Cells. Energy Environ. Sci. 2016, 9, 1706– 1724,  DOI: 10.1039/C6EE00030D",0.0,0.0,1.0,1.0,1.5,1.5,MA Pb Br1.5I1.5,1,1.87,FTO,c-TiO2,mp-TiO2,,spiro,,Au,two-step,spin,CB,DMF/DMSO,100.0,30.0,6.6,1.12,1.17,8.6
"Jacobsson, T. J.; Correa-Baena, J.-P.; Pazoki, M.; Saliba, M.; Schenk, K.; Gratzel, M.; Hagfeldt, A. Exploration of the Compositional Space for Mixed Lead Halogen Perovskites for High Efficiency Solar Cells. Energy Environ. Sci. 2016, 9, 1706– 1724,  DOI: 10.1039/C6EE00030D",0.0,0.0,1.0,1.0,1.0,2.0,MA Pb Br2I1,1,2.03,FTO,c-TiO2,mp-TiO2,,spiro,,Au,two-step,spin,CB,DMF/DMSO,100.0,30.0,4,1.1,1.43,6.3
"Jacobsson, T. J.; Correa-Baena, J.-P.; Pazoki, M.; Saliba, M.; Schenk, K.; Gratzel, M.; Hagfeldt, A. Exploration of the Compositional Space for Mixed Lead Halogen Perovskites for High Efficiency Solar Cells. Energy Environ. Sci. 2016, 9, 1706– 1724,  DOI: 10.1039/C6EE00030D",0.0,0.0,1.0,1.0,0.5,2.5,MA Pb Br2.5I0.5,1,2.16,FTO,c-TiO2,mp-TiO2,,spiro,,Au,two-step,spin,CB,DMF/DMSO,100.0,30.0,3,1.07,1.07,3.5
"Jacobsson, T. J.; Correa-Baena, J.-P.; Pazoki, M.; Saliba, M.; Schenk, K.; Gratzel, M.; Hagfeldt, A. Exploration of the Compositional Space for Mixed Lead Halogen Perovskites for High Efficiency Solar Cells. Energy Environ. Sci. 2016, 9, 1706– 1724,  DOI: 10.1039/C6EE00030D",0.0,0.0,1.0,1.0,0.0,3.0,MA Pb Br3,1,2.31,FTO,c-TiO2,mp-TiO2,,spiro,,Au,two-step,spin,CB,DMF/DMSO,100.0,30.0,5.9,1.41,0.67,5.6
"Y. Yu, C. Wang, C. R. Grice, N. Shrestha, J. Chen, D. Zhao, W. Liao, A. J. Cimaroli, P. J. Roland, R. J. Ellingson, Y. Yan, ChemSusChem 2016, 9, 3288.",0.2,0.8,0.0,1.0,3.0,0.0,FA0.8Cs0.2PbI3,1,1.574,FTO,SnO2,C,,spiro,,Au,one-step,spin,diethyl ether,DMF/DMSO,150.0,10.0,21.73,1.03,0.7237,16.18
"LUO P, ZHOU S, ZHOU Y, et al. Fabrication of CsxFA1–xPbI3 Mixed-Cation Perovskites via Gas-Phase-Assisted Compositional Modulation for Efficient and Stable Photovoltaic Devices [J]. ACS Applied Materials & Interfaces, 2017, 9(49): 42708-16.",0.0,1.0,0.0,1.0,3.0,0.0,FAPbI3,1,1.48,FTO,c-TiO2,,,spiro,,Ag,one-step,spin,,DMF/DMSO,185.0,30.0,15.28 ,0.72,0.36 ,3.94
"LUO P, ZHOU S, ZHOU Y, et al. Fabrication of CsxFA1–xPbI3 Mixed-Cation Perovskites via Gas-Phase-Assisted Compositional Modulation for Efficient and Stable Photovoltaic Devices [J]. ACS Applied Materials & Interfaces, 2017, 9(49): 42708-16.",0.1,0.9,0.0,1.0,3.0,0.0,Cs0.1FA0.9PbI3,1,1.53,FTO,c-TiO2,,,spiro,,Ag,one-step,spin,,DMF/DMSO,185.0,30.0,22.25 ,0.69,0.45 ,6.82
"LUO P, ZHOU S, ZHOU Y, et al. Fabrication of CsxFA1–xPbI3 Mixed-Cation Perovskites via Gas-Phase-Assisted Compositional Modulation for Efficient and Stable Photovoltaic Devices [J]. ACS Applied Materials & Interfaces, 2017, 9(49): 42708-16.",0.15,0.85,0.0,1.0,3.0,0.0,Cs0.15FA0.85PbI3,1,1.54,FTO,c-TiO2,,,spiro,,Ag,one-step,spin,,DMF/DMSO,185.0,30.0,22.61 ,0.86,0.64 ,12.35
"LUO P, ZHOU S, ZHOU Y, et al. Fabrication of CsxFA1–xPbI3 Mixed-Cation Perovskites via Gas-Phase-Assisted Compositional Modulation for Efficient and Stable Photovoltaic Devices [J]. ACS Applied Materials & Interfaces, 2017, 9(49): 42708-16.",0.2,0.8,0.0,1.0,3.0,0.0,Cs0.2FA0.8PbI3,1,1.55,FTO,c-TiO2,,,spiro,,Ag,one-step,spin,,DMF/DMSO,185.0,30.0,20.75 ,0.7,0.53 ,7.67
"LUO P, ZHOU S, ZHOU Y, et al. Fabrication of CsxFA1–xPbI3 Mixed-Cation Perovskites via Gas-Phase-Assisted Compositional Modulation for Efficient and Stable Photovoltaic Devices [J]. ACS Applied Materials & Interfaces, 2017, 9(49): 42708-16.",0.25,0.75,0.0,1.0,3.0,0.0,Cs0.25FA0.75PbI3,1,1.54,FTO,c-TiO2,,,spiro,,Ag,one-step,spin,,DMF/DMSO,185.0,30.0,22.61 ,0.83,0.51 ,9.48
"Zhang, X., Liu, J., Song, Z., Zuo, W., Fan, Z., He, X., Luo, K., Ye, Q. and Liao, C. (2019), Tuning Bandgap of Mixed-Halide Perovskite for Improved Photovoltaic Performance Under Monochromatic-Light Illumination. Phys. Status Solidi A, 216: 1800727. ",0.0,0.85,0.15,1.0,2.85,0.15,FA0.85MA0.15PbI2.85Br0.15,1,1.55,ITO,TiO2,,,spiro,,Au,one-step,spin,CB,DMF/DMSO,100.0,10.0,20.96,1.01,0.61,14.29
"Zhang, X., Liu, J., Song, Z., Zuo, W., Fan, Z., He, X., Luo, K., Ye, Q. and Liao, C. (2019), Tuning Bandgap of Mixed-Halide Perovskite for Improved Photovoltaic Performance Under Monochromatic-Light Illumination. Phys. Status Solidi A, 216: 1800727. ",0.0,0.85,0.15,1.0,2.7,0.3,FA0.85MA0.15PbI2.7Br0.3,1,1.58,ITO,TiO2,,,spiro,,Au,one-step,spin,CB,DMF/DMSO,100.0,10.0,21.3,1.06,0.7,15.3
"Zhang, X., Liu, J., Song, Z., Zuo, W., Fan, Z., He, X., Luo, K., Ye, Q. and Liao, C. (2019), Tuning Bandgap of Mixed-Halide Perovskite for Improved Photovoltaic Performance Under Monochromatic-Light Illumination. Phys. Status Solidi A, 216: 1800727. ",0.0,0.85,0.15,1.0,2.55,0.45,FA0.85MA0.15PbI2.55Br0.45,1,1.6,ITO,TiO2,,,spiro,,Au,one-step,spin,CB,DMF/DMSO,100.0,10.0,20.77,1.04,0.68,14.08
"Zhang, X., Liu, J., Song, Z., Zuo, W., Fan, Z., He, X., Luo, K., Ye, Q. and Liao, C. (2019), Tuning Bandgap of Mixed-Halide Perovskite for Improved Photovoltaic Performance Under Monochromatic-Light Illumination. Phys. Status Solidi A, 216: 1800727. ",0.0,0.85,0.15,1.0,2.4,0.6,FA0.85MA0.15PbI2.4Br0.6,1,1.62,ITO,TiO2,,,spiro,,Au,one-step,spin,CB,DMF/DMSO,100.0,10.0,20.18,1.05,0.54,9.79
"Zhang, X., Liu, J., Song, Z., Zuo, W., Fan, Z., He, X., Luo, K., Ye, Q. and Liao, C. (2019), Tuning Bandgap of Mixed-Halide Perovskite for Improved Photovoltaic Performance Under Monochromatic-Light Illumination. Phys. Status Solidi A, 216: 1800727. ",0.0,0.85,0.15,1.0,2.25,0.75,FA0.85MA0.15PbI2.25Br0.75,1,1.65,ITO,TiO2,,,spiro,,Au,one-step,spin,CB,DMF/DMSO,100.0,10.0,17.91,1.07,0.64,11.17
"Zhang, X., Liu, J., Song, Z., Zuo, W., Fan, Z., He, X., Luo, K., Ye, Q. and Liao, C. (2019), Tuning Bandgap of Mixed-Halide Perovskite for Improved Photovoltaic Performance Under Monochromatic-Light Illumination. Phys. Status Solidi A, 216: 1800727. ",0.0,0.85,0.15,1.0,2.1,0.9,FA0.85MA0.15PbI2.1Br0.9,1,1.68,ITO,TiO2,,,spiro,,Au,one-step,spin,CB,DMF/DMSO,100.0,10.0,17.71,1.1,0.65,10.04
"Zhang, X., Liu, J., Song, Z., Zuo, W., Fan, Z., He, X., Luo, K., Ye, Q. and Liao, C. (2019), Tuning Bandgap of Mixed-Halide Perovskite for Improved Photovoltaic Performance Under Monochromatic-Light Illumination. Phys. Status Solidi A, 216: 1800727. ",0.0,0.85,0.15,1.0,1.95,1.05,FA0.85MA0.15PbI1.95Br1.05,1,1.72,ITO,TiO2,,,spiro,,Au,one-step,spin,CB,DMF/DMSO,100.0,10.0,17.86,1.1,0.65,12.11
"Zhang, X., Liu, J., Song, Z., Zuo, W., Fan, Z., He, X., Luo, K., Ye, Q. and Liao, C. (2019), Tuning Bandgap of Mixed-Halide Perovskite for Improved Photovoltaic Performance Under Monochromatic-Light Illumination. Phys. Status Solidi A, 216: 1800727. ",0.0,0.85,0.15,1.0,1.8,1.2,FA0.85MA0.15PbI1.8Br1.2,1,1.76,ITO,TiO2,,,spiro,,Au,one-step,spin,CB,DMF/DMSO,100.0,10.0,15.8,1.11,0.56,8.32
"Zhang, X., Liu, J., Song, Z., Zuo, W., Fan, Z., He, X., Luo, K., Ye, Q. and Liao, C. (2019), Tuning Bandgap of Mixed-Halide Perovskite for Improved Photovoltaic Performance Under Monochromatic-Light Illumination. Phys. Status Solidi A, 216: 1800727. ",0.0,0.85,0.15,1.0,1.65,1.35,FA0.85MA0.15PbI1.65Br1.35,1,1.8,ITO,TiO2,,,spiro,,Au,one-step,spin,CB,DMF/DMSO,100.0,10.0,17.27,1.12,0.59,11.59
"Zhang, X., Liu, J., Song, Z., Zuo, W., Fan, Z., He, X., Luo, K., Ye, Q. and Liao, C. (2019), Tuning Bandgap of Mixed-Halide Perovskite for Improved Photovoltaic Performance Under Monochromatic-Light Illumination. Phys. Status Solidi A, 216: 1800727. ",0.0,0.9,0.1,1.0,2.7,0.3,FA0.9MA0.1PbI2.7Br0.3,1,1.59,ITO,TiO2,,,spiro,,Au,one-step,spin,CB,DMF/DMSO,100.0,10.0,21.5,1.03,0.59,15.3
"Zhang, X., Liu, J., Song, Z., Zuo, W., Fan, Z., He, X., Luo, K., Ye, Q. and Liao, C. (2019), Tuning Bandgap of Mixed-Halide Perovskite for Improved Photovoltaic Performance Under Monochromatic-Light Illumination. Phys. Status Solidi A, 216: 1800727. ",0.0,0.85,0.15,1.0,2.55,0.45,FA0.85MA0.15PbI2.55Br0.45,1,1.6,ITO,TiO2,,,spiro,,Au,one-step,spin,CB,DMF/DMSO,100.0,10.0,20.77,1.04,0.68,14.47
"Zhang, X., Liu, J., Song, Z., Zuo, W., Fan, Z., He, X., Luo, K., Ye, Q. and Liao, C. (2019), Tuning Bandgap of Mixed-Halide Perovskite for Improved Photovoltaic Performance Under Monochromatic-Light Illumination. Phys. Status Solidi A, 216: 1800727. ",0.0,0.8,0.2,1.0,2.4,0.6,FA0.8MA0.2PbI2.4Br0.6,1,1.64,ITO,TiO2,,,spiro,,Au,one-step,spin,CB,DMF/DMSO,100.0,10.0,20.48,1.03,0.64,13.48
"Zhang, X., Liu, J., Song, Z., Zuo, W., Fan, Z., He, X., Luo, K., Ye, Q. and Liao, C. (2019), Tuning Bandgap of Mixed-Halide Perovskite for Improved Photovoltaic Performance Under Monochromatic-Light Illumination. Phys. Status Solidi A, 216: 1800727. ",0.0,0.75,0.25,1.0,2.25,0.75,FA0.75MA0.25PbI2.25Br0.75,1,1.67,ITO,TiO2,,,spiro,,Au,one-step,spin,CB,DMF/DMSO,100.0,10.0,20.88,1.05,0.57,15.83
"Zhang, X., Liu, J., Song, Z., Zuo, W., Fan, Z., He, X., Luo, K., Ye, Q. and Liao, C. (2019), Tuning Bandgap of Mixed-Halide Perovskite for Improved Photovoltaic Performance Under Monochromatic-Light Illumination. Phys. Status Solidi A, 216: 1800727. ",0.0,0.7,0.3,1.0,2.1,0.9,FA0.7MA0.3PbI2.1Br0.9,1,1.69,ITO,TiO2,,,spiro,,Au,one-step,spin,CB,DMF/DMSO,100.0,10.0,17.97,1.07,0.62,12.58
"Zhang, X., Liu, J., Song, Z., Zuo, W., Fan, Z., He, X., Luo, K., Ye, Q. and Liao, C. (2019), Tuning Bandgap of Mixed-Halide Perovskite for Improved Photovoltaic Performance Under Monochromatic-Light Illumination. Phys. Status Solidi A, 216: 1800727. ",0.0,0.65,0.35,1.0,1.95,1.05,FA0.65MA0.35PbI1.95Br1.05,1,1.73,ITO,TiO2,,,spiro,,Au,one-step,spin,CB,DMF/DMSO,100.0,10.0,18.5,1.09,0.68,13.95
"Zhang, X., Liu, J., Song, Z., Zuo, W., Fan, Z., He, X., Luo, K., Ye, Q. and Liao, C. (2019), Tuning Bandgap of Mixed-Halide Perovskite for Improved Photovoltaic Performance Under Monochromatic-Light Illumination. Phys. Status Solidi A, 216: 1800727. ",0.0,0.6,0.4,1.0,1.8,1.2,FA0.6MA0.4PbI1.8Br1.2,1,1.77,ITO,TiO2,,,spiro,,Au,one-step,spin,CB,DMF/DMSO,100.0,10.0,17.21,1.1,0.59,12.19
"Zhang, X., Liu, J., Song, Z., Zuo, W., Fan, Z., He, X., Luo, K., Ye, Q. and Liao, C. (2019), Tuning Bandgap of Mixed-Halide Perovskite for Improved Photovoltaic Performance Under Monochromatic-Light Illumination. Phys. Status Solidi A, 216: 1800727. ",0.0,0.55,0.45,1.0,1.65,1.35,FA0.55MA0.45PbI1.65Br1.35,1,1.81,ITO,TiO2,,,spiro,,Au,one-step,spin,CB,DMF/DMSO,100.0,10.0,17.38,1.1,0.6,12.33
"Zhang, X., Liu, J., Song, Z., Zuo, W., Fan, Z., He, X., Luo, K., Ye, Q. and Liao, C. (2019), Tuning Bandgap of Mixed-Halide Perovskite for Improved Photovoltaic Performance Under Monochromatic-Light Illumination. Phys. Status Solidi A, 216: 1800727. ",0.0,0.5,0.5,1.0,1.5,1.5,FA0.5MA0.5PbI1.5Br1.5,1,1.84,ITO,TiO2,,,spiro,,Au,one-step,spin,CB,DMF/DMSO,100.0,10.0,16.19,1.11,0.59,11.1
"YI C, LUO J, MELONI S, et al. Entropic stabilization of mixed A-cation ABX3 metal halide perovskites for high performance perovskite solar cells [J]. Energy & Environmental Science, 2016, 9(2): 656-62.",0.0,1.0,0.0,1.0,3.0,0.0,FAPbI3,1,,FTO,c-TiO2,mp-TiO2,,spiro,,Au,two-step,spin,CB,DMF/DMSO,100.0,10.0,21.4,0.809,0.592,10.4
"YI C, LUO J, MELONI S, et al. Entropic stabilization of mixed A-cation ABX3 metal halide perovskites for high performance perovskite solar cells [J]. Energy & Environmental Science, 2016, 9(2): 656-63.",0.2,0.8,0.0,1.0,3.0,0.0,Cs0.2FA0.8PbI3,1,1.56,FTO,c-TiO2,mp-TiO2,,spiro,,Au,two-step,spin,CB,DMF/DMSO,100.0,10.0,21.5,1.017,0.701,15.69
"YI C, LUO J, MELONI S, et al. Entropic stabilization of mixed A-cation ABX3 metal halide perovskites for high performance perovskite solar cells [J]. Energy & Environmental Science, 2016, 9(2): 656-64.",0.2,0.8,0.0,1.0,2.84,0.16,Cs0.2FA0.8PbI2.84Br0.16,1,1.58,FTO,c-TiO2,mp-TiO2,,spiro,,Au,two-step,spin,CB,DMF/DMSO,100.0,10.0,21.9,1.073,0.742,17.35
"M. M. Tavakoli, F. Giordano, S. M. Zakeeruddin and M. Gratzel, Nano Lett, 2018, 18, 2428- 2434.",0.05,0.83,0.12,1.0,2.61,0.39,Cs0.05MA0.12FA0.83PbI2.61Br0.39,1,1.61,FTO,c-TiO2,mp-TiO2,,spiro,,Au,two-step,spin,CB,DMF/DMSO,100.0,50.0,22.21,1.097,0.785,19.11
"M. M. Tavakoli, F. Giordano, S. M. Zakeeruddin and M. Gratzel, Nano Lett, 2018, 18, 2428- 2434.",0.05,0.83,0.12,1.0,2.61,0.39,Cs0.05MA0.12FA0.83PbI2.61Br0.39,1,1.61,FTO,c-TiO2,mp-TiO2/SnO2-NCs,,spiro,,Au,two-step,spin,CB,DMF/DMSO,100.0,50.0,21.83,1.135,0.684,16.92
"M. M. Tavakoli, F. Giordano, S. M. Zakeeruddin and M. Gratzel, Nano Lett, 2018, 18, 2428- 2434.",0.05,0.83,0.12,1.0,2.61,0.39,Cs0.05MA0.12FA0.83PbI2.61Br0.39,1,1.61,FTO,c-TiO2,mp-TiO2/a-SnO2,,spiro,,Au,two-step,spin,CB,DMF/DMSO,100.0,50.0,22.51,1.168,0.776,20.2
"Abdi-Jalebi, M., Andaji-Garmaroudi, Z., Cacovich, S. et al. Maximizing and stabilizing luminescence from halide perovskites with potassium passivation. Nature 555, 497–501 (2018). ",0.06,0.79,0.15,1.0,2.55,0.45,Cs0.06FA0.79MA0.15Pb(I0.85Br0.15)3,1,1.59,FTO,c-TiO2,mp-TiO2,,spiro,,Au,two-step,spin,CB,DMF/DMSO,100.0,60.0,22.6,1.05,0.73,17.3
"Abdi-Jalebi, M., Andaji-Garmaroudi, Z., Cacovich, S. et al. Maximizing and stabilizing luminescence from halide perovskites with potassium passivation. Nature 555, 497–501 (2018). ",0.06,0.79,0.15,1.0,1.2,1.8,Cs0.06FA0.79MA0.15Pb(I0.4Br0.6)3,1,1.83,FTO,c-TiO2,mp-TiO2,,spiro,,Au,two-step,spin,CB,DMF/DMSO,100.0,60.0,15.3,1.12,0.72,12.3
"M. Deepa, M. Salado, L. Calio, S. Kazim, S. M. Shivaprasad and S. Ahmad, Phys Chem Chem Phys, 2017, 19, 4069-4077",0.0,0.85,0.15,1.0,2.55,0.45,MA0.15FA0.85PbI2.55Br0.45,1,1.62,FTO,c-TiO2,mp-TiO2,,spiro,,Au,one-step,spin,CB,DMF/DMSO,100.0,60.0,21.47,1.027,0.6916,15.24
"M. Deepa, M. Salado, L. Calio, S. Kazim, S. M. Shivaprasad and S. Ahmad, Phys Chem Chem Phys, 2017, 19, 4069-4077",0.05,0.8075,0.1425,1.0,2.55,0.45,Cs0.05MA0.1425FA0.8075PbI2.55Br0.45,1,1.612,FTO,c-TiO2,mp-TiO2,,spiro,,Au,one-step,spin,CB,DMF/DMSO,100.0,60.0,21.7,1.055,0.7548,17.1
"M. Deepa, M. Salado, L. Calio, S. Kazim, S. M. Shivaprasad and S. Ahmad, Phys Chem Chem Phys, 2017, 19, 4069-4077",0.1,0.765,0.135,1.0,2.55,0.45,Cs0.1MA0.135FA0.765PbI2.55Br0.45,1,1.611,FTO,c-TiO2,mp-TiO2,,spiro,,Au,one-step,spin,CB,DMF/DMSO,100.0,60.0, 21.28,1.061,0.6955,15.71
"L. Gil-Escrig, C. Momblona, M.-G. La-Placa, P. P. Boix, M. Sessolo and H. J. Bolink, Advanced Energy Materials, 2018, 8",0.5,0.5,0.0,1.0,2.49,0.51,Cs0.5FA0.5Pb(I0.83Br0.17)3,1,1.62,ITO,C60,,,TaTm,,Au,Vacuum Deposited,,,,,,17.6,0.846,0.57,8.5
"L. Gil-Escrig, C. Momblona, M.-G. La-Placa, P. P. Boix, M. Sessolo and H. J. Bolink, Advanced Energy Materials, 2018, 8",0.5,0.4,0.1,1.0,2.49,0.51,Cs0.5FA0.4MA0.1Pb(I0.83Br0.17)3,1,1.7,ITO,C60,,,TaTm,,Au,Vacuum Deposited,,,,,,17,1.146,0.82,16.0
"G. Longo, C. Momblona, M.-G. La-Placa, L. Gil-Escrig, M. Sessolo and H. J. Bolink, ACS Energy Letters, 2017, 3, 214-219.",0.0,0.0,1.0,1.0,3.0,0.0,MAPbI3,1,1.6,ITO,C60,,,TaTm,,Au,Vacuum Deposited,,,,,,19.6,1.094,0.812,17.4
"G. Longo, C. Momblona, M.-G. La-Placa, L. Gil-Escrig, M. Sessolo and H. J. Bolink, ACS Energy Letters, 2017, 3, 214-219.",0.0,0.0,1.0,1.0,2.4,0.6,MAPbBr0.6I2.4,1,1.72,ITO,C60,,,TaTm,,Au,Vacuum Deposited,,,,,,17.3,1.104,0.819,15.6
"G. Longo, C. Momblona, M.-G. La-Placa, L. Gil-Escrig, M. Sessolo and H. J. Bolink, ACS Energy Letters, 2017, 3, 214-219.",0.0,0.0,1.0,1.0,1.5,1.5,MAPbBr1.5I1.5,1,1.87,ITO,C60,,,TaTm,,Au,Vacuum Deposited,,,,,,10.5,1.206,0.791,10.0
"Z. Yang, C.-C. Chueh, P.-W. Liang, M. Crump, F. Lin, Z. Zhu and A. K. Y. Jen, Nano Energy",0.0,0.0,1.0,1.0,3.0,0.0,MAPbI3,0,1.61,ITO,C60,PCBM,,NiOx,,Ag,two-step,spin,toluene,DMF/DMSO,100.0,10.0,20.13,1.05,0.73,15.43
"Z. Yang, C.-C. Chueh, P.-W. Liang, M. Crump, F. Lin, Z. Zhu and A. K. Y. Jen, Nano Energy",0.0,0.3,0.7,1.0,3.0,0.0,MA0.7FA0.3PbI3,0,1.57,ITO,C60,PCBM,,NiOx,,Ag,two-step,spin,toluene,DMF/DMSO,100.0,10.0,21.47,1.02,0.75,16.42
"Z. Yang, C.-C. Chueh, P.-W. Liang, M. Crump, F. Lin, Z. Zhu and A. K. Y. Jen, Nano Energy",0.0,0.4,0.6,1.0,3.0,0.0,MA0.6FA0.4PbI4,0,1.55,ITO,C60,PCBM,,NiOx,,Ag,two-step,spin,toluene,DMF/DMSO,100.0,10.0,21.98,1.0,0.72,15.83
"Z. Yang, C.-C. Chueh, P.-W. Liang, M. Crump, F. Lin, Z. Zhu and A. K. Y. Jen, Nano Energy",0.0,0.6,0.4,1.0,3.0,0.0,MA0.4FA0.6PbI5,0,1.54,ITO,C60,PCBM,,NiOx,,Ag,two-step,spin,toluene,DMF/DMSO,100.0,10.0,20.38,0.99,0.65,13.11
"Z. Yang, C.-C. Chueh, P.-W. Liang, M. Crump, F. Lin, Z. Zhu and A. K. Y. Jen, Nano Energy",0.0,0.65,0.35,1.0,3.0,0.0,MA0.35FA0.65PbI6,0,1.52,ITO,C60,PCBM,,NiOx,,Ag,two-step,spin,toluene,DMF/DMSO,100.0,10.0,19.43,0.98,0.58,11.04
"Z. Yang, C.-C. Chueh, P.-W. Liang, M. Crump, F. Lin, Z. Zhu and A. K. Y. Jen, Nano Energy",0.0,1.0,0.0,1.0,3.0,0.0,FAPbI7,0,1.51,ITO,C60,PCBM,,NiOx,,Ag,two-step,spin,toluene,DMF/DMSO,150.0,10.0,20.76,0.96,0.63,12.56
"Z. Yang, C.-C. Chueh, P.-W. Liang, M. Crump, F. Lin, Z. Zhu and A. K. Y. Jen, Nano Energy",0.0,0.3,0.7,1.0,0.0,3.0,MA0.7FA0.3PbBr3,0,1.57,ITO,C60,PCBM,,NiOx,,Ag,two-step,spin,toluene,DMF/DMSO,100.0,10.0,21.47,1.02,0.75,16.42
"Z. Yang, C.-C. Chueh, P.-W. Liang, M. Crump, F. Lin, Z. Zhu and A. K. Y. Jen, Nano Energy",0.0,0.3,0.7,1.0,0.15,2.85,MA0.7FA0.3PbI0.15Br2.85,0,1.6,ITO,C60,PCBM,,NiOx,,Ag,two-step,spin,toluene,DMF/DMSO,100.0,10.0,20.48,1.06,0.77,16.72
"Z. Yang, C.-C. Chueh, P.-W. Liang, M. Crump, F. Lin, Z. Zhu and A. K. Y. Jen, Nano Energy",0.0,0.3,0.7,1.0,0.3,2.7,MA0.7FA0.3PbI0.3Br2.7,0,1.63,ITO,C60,PCBM,,NiOx,,Ag,two-step,spin,toluene,DMF/DMSO,100.0,10.0,20.21,1.1,0.78,17.34
"Z. Yang, C.-C. Chueh, P.-W. Liang, M. Crump, F. Lin, Z. Zhu and A. K. Y. Jen, Nano Energy",0.0,0.3,0.7,1.0,0.45,2.55,MA0.7FA0.3PbI0.45Br2.55,0,1.66,ITO,C60,PCBM,,NiOx,,Ag,two-step,spin,toluene,DMF/DMSO,100.0,10.0,18.94,1.11,0.78,16.4
"Z. Yang, C.-C. Chueh, P.-W. Liang, M. Crump, F. Lin, Z. Zhu and A. K. Y. Jen, Nano Energy",0.0,0.3,0.7,1.0,0.6,2.4,MA0.7FA0.3PbI0.6Br2.4,0,1.69,ITO,C60,PCBM,,NiOx,,Ag,two-step,spin,toluene,DMF/DMSO,100.0,10.0,17.34,1.11,0.78,15.01
"Y. Zhou, Y.-H. Jia, H.-H. Fang, M. A. Loi, F.-Y. Xie, L. Gong, M.-C. Qin, X.-H. Lu, C.-P. Wong and N. Zhao, Advanced Functional Materials, 2018, 28",0.17,0.83,0.0,1.0,2.4,0.8,Cs0.17FA0.83PbI2.2Br0.8,1,1.72,FTO,SnO2,,,spiro,,Au,two-step,spin,CB,DMF/DMSO,100.0,60.0,18.3,1.244,0.77,18.6
"Y. Zhou, Y.-H. Jia, H.-H. Fang, M. A. Loi, F.-Y. Xie, L. Gong, M.-C. Qin, X.-H. Lu, C.-P. Wong and N. Zhao, Advanced Functional Materials, 2018, 29",0.17,0.83,0.0,1.0,1.8,1.2,Cs0.17FA0.83PbI1.8Br1.2,1,1.79,FTO,SnO2,,,spiro,,Au,two-step,spin,CB,DMF/DMSO,100.0,60.0,16.4,1.284,0.687,16.51
"Y. Zhou, Y.-H. Jia, H.-H. Fang, M. A. Loi, F.-Y. Xie, L. Gong, M.-C. Qin, X.-H. Lu, C.-P. Wong and N. Zhao, Advanced Functional Materials, 2018, 30",0.17,0.83,0.0,1.0,1.5,1.5,Cs0.17FA0.83PbI1.5Br1.5,1,1.86,FTO,SnO2,,,spiro,,Au,two-step,spin,CB,DMF/DMSO,100.0,60.0,15.1,1.296,0.674,15.01
"Y. Zhou, Y.-H. Jia, H.-H. Fang, M. A. Loi, F.-Y. Xie, L. Gong, M.-C. Qin, X.-H. Lu, C.-P. Wong and N. Zhao, Advanced Functional Materials, 2018, 31",0.17,0.83,0.0,1.0,1.2,1.8,Cs0.17FA0.83PbI1.2Br1.8,1,1.93,FTO,SnO2,,,spiro,,Au,two-step,spin,CB,DMF/DMSO,100.0,60.0,13.6,1.312,0.652,14.35
"K. A. Bush, K. Frohna, R. Prasanna, R. E. Beal, T. Leijtens, S. A. Swifter and M. D. McGehee, ACS Energy Letters, 2018, 3, 428-435",0.17,0.83,0.0,1.0,2.25,0.75,Cs0.17FA0.83PbBr0.75I2.25,0,1.68,ITO,C,BCP,,PTAA,,Ag,three-step,spin,,DMF/DMSO,100.0,30.0,19,1.1,0.74,15.4
"K. A. Bush, K. Frohna, R. Prasanna, R. E. Beal, T. Leijtens, S. A. Swifter and M. D. McGehee, ACS Energy Letters, 2018, 3, 428-435",0.25,0.75,0.0,1.0,2.4,0.6,Cs0.25FA0.75PbBr0.6I2.4,0,1.68,ITO,C,BCP,,PTAA,,Ag,three-step,spin,,DMF/DMSO,100.0,30.0,19.4,1.1,0.81,17.4
"K. A. Bush, K. Frohna, R. Prasanna, R. E. Beal, T. Leijtens, S. A. Swifter and M. D. McGehee, ACS Energy Letters, 2018, 3, 428-435",0.17,0.83,0.0,1.0,1.8,1.2,Cs0.17FA0.83PbBr1.2I1.8,0,1.75,ITO,C,BCP,,PTAA,,Ag,three-step,spin,,DMF/DMSO,100.0,30.0,17.4,1.13,0.74,14.6
"K. A. Bush, K. Frohna, R. Prasanna, R. E. Beal, T. Leijtens, S. A. Swifter and M. D. McGehee, ACS Energy Letters, 2018, 3, 428-435",0.4,0.6,0.0,1.0,2.1,0.9,Cs0.4FA0.6PbBr0.9I2.1,0,1.75,ITO,C,BCP,,PTAA,,Ag,three-step,spin,,DMF/DMSO,100.0,30.0,17.5,1.17,0.8,16.3
"Conings, B., Babayigit, A., Klug, M.T., Bai, S., Gauquelin, N., Sakai, N., Wang, J.T.-W., Verbeeck, J., Boyen, H.-G. and Snaith, H.J. (2016), A Universal Deposition Protocol for Planar Heterojunction Solar Cells with High Efficiency Based on Hybrid Lead Halide Perovskite Families. Adv. Mater., 28: 10701-10709.",0.0,0.0,1.0,1.0,3.0,0.0,MAPbl3,1,1.58,FTO,SnO2,C,,spiro,,Ag,three-step,CAGQ,,DMF/DMSO,100.0,60.0,16.3,0.81,0.53,7.5
"Conings, B., Babayigit, A., Klug, M.T., Bai, S., Gauquelin, N., Sakai, N., Wang, J.T.-W., Verbeeck, J., Boyen, H.-G. and Snaith, H.J. (2017), A Universal Deposition Protocol for Planar Heterojunction Solar Cells with High Efficiency Based on Hybrid Lead HƼ_x0000_	_x0000__x000B__x0000_Ƽ_x0000_Ƽ_x0000__x000D__x0000__x0013__x0000_Ƽ_x0000_Ƽ_x0000__x0015__x0000__x0016__x0000_ƽ_x0000_ƽ_x0000_	_x0000__x000B__x0000_ƽ_x0000_ƽ_x0000__x000D__x0000__x0013__x0000_ƽ_x0000_ƽ_x0000__x0015__x0000__x0016__x0000_ƾ_x0000_ƾ_x0000_	_x0000__x000B__x0000__x0000__x0000_",0.0,0.85,0.15,1.0,2.7,0.3,FA0.85MA0.15Pb(l0.9Br0.1)3,1,1.55,FTO,SnO2,C,,spiro,,Ag,three-step,CAGQ,,DMF/DMSO,100.0,60.0,17,0.81,0.5,6.3
"Conings, B., Babayigit, A., Klug, M.T., Bai, S., Gauquelin, N., Sakai, N., Wang, J.T.-W., Verbeeck, J., Boyen, H.-G. and Snaith, H.J. (2018), A Universal Deposition Protocol for Planar Heterojunction Solar Cells with High Efficiency Based on Hybrid Lead HƼ_x0000_	_x0000__x000B__x0000_Ƽ_x0000_Ƽ_x0000__x000D__x0000__x0013__x0000_Ƽ_x0000_Ƽ_x0000__x0015__x0000__x0016__x0000_ƽ_x0000_ƽ_x0000_	_x0000__x000B__x0000_ƽ_x0000_ƽ_x0000__x000D__x0000__x0013__x0000_ƽ_x0000_ƽ_x0000__x0015__x0000__x0016__x0000_ƾ_x0000_ƾ_x0000_	_x0000_	_x0000__x0000__x0000_",0.0,0.85,0.15,1.0,2.85,0.15,FA0.85Cs0.15Pb(l0.95Br0.05)3,1,1.55,FTO,SnO2,C,,spiro,,Ag,three-step,CAGQ,,DMF/DMSO,150.0,30.0,18.4,0.9,0.46,7.7
"Conings, B., Babayigit, A., Klug, M.T., Bai, S., Gauquelin, N., Sakai, N., Wang, J.T.-W., Verbeeck, J., Boyen, H.-G. and Snaith, H.J. (2019), A Universal Deposition Protocol for Planar Heterojunction Solar Cells with High Efficiency Based on Hybrid Lead Hde Perovskite Families. Adv. Mater., 28: 10701-10709._x0000__x0000__x0000_",0.05,0.7885,0.1615,1.0,2.7,0.3,(FA0.83MA0.17)0.95Cs0.05Pb(l0.9Br0.1)3,1,1.55,FTO,SnO2,C,,spiro,,Ag,three-step,CAGQ,,DMF/DMSO,100.0,60.0,18.3,0.9,0.58,8.9
"Conings, B., Babayigit, A., Klug, M.T., Bai, S., Gauquelin, N., Sakai, N., Wang, J.T.-W., Verbeeck, J., Boyen, H.-G. and Snaith, H.J. (2020), A Universal Deposition Protocol for Planar Heterojunction Solar Cells with High Efficiency Based on Hybrid Lead Hde Perovskite Families. Adv. Mater., 28: 10701-10709._x0000_ჰ칡",0.0,0.0,1.0,1.0,3.0,0.0,MAPbl3,1,1.61,FTO,SnO2,C,,spiro,,Ag,three-step,spin,,DMF/DMSO,100.0,60.0,21.2,1.05,0.74,16.5
"Conings, B., Babayigit, A., Klug, M.T., Bai, S., Gauquelin, N., Sakai, N., Wang, J.T.-W., Verbeeck, J., Boyen, H.-G. and Snaith, H.J. (2021), A Universal Deposition Protocol for Planar Heterojunction Solar Cells with High Efficiency Based on Hybrid Lead Hǁ_x0000_	_x0000__x000B__x0000_ǁ_x0000_ǁ_x0000__x000D__x0000__x0013__x0000_ǁ_x0000_ǁ_x0000__x0015__x0000__x0016__x0000_ǂ_x0000_ǂ_x0000_	_x0000__x000B__x0000_ǂ_x0000_ǂ_x0000__x000D__x0000__x0013__x0000_ǂ_x0000_ǂ_x0000__x0015__x0000__x0016__x0000_ǂ_x0000_ǂ_x0000__x0015__x0000__x0016__x0000__x0000__x0000_",0.0,0.0,1.0,1.0,3.0,0.0,MAPbl3,1,1.59,FTO,SnO2,C,,spiro,,Ag,three-step,spin,,DMF,100.0,60.0,21.4,1.01,0.66,14.6
"Conings, B., Babayigit, A., Klug, M.T., Bai, S., Gauquelin, N., Sakai, N., Wang, J.T.-W., Verbeeck, J., Boyen, H.-G. and Snaith, H.J. (2022), A Universal Deposition Protocol for Planar Heterojunction Solar Cells with High Efficiency Based on Hybrid Lead HƼ_x0000_	_x0000__x000B__x0000_Ƽ_x0000_Ƽ_x0000__x000D__x0000__x0013__x0000_Ƽ_x0000_Ƽ_x0000__x0015__x0000__x0016__x0000_ƽ_x0000_ƽ_x0000_	_x0000__x000B__x0000_ƽ_x0000_ƽ_x0000__x000D__x0000__x0013__x0000_ƽ_x0000_ƽ_x0000__x0015__x0000__x0016__x0000_ƾ_x0000_ƾ_x0000_	_x0000__x000B__x0000__x0000__x0000_",0.0,1.0,0.0,1.0,3.0,0.0,FAPbl3,1,1.52,FTO,SnO2,C,,spiro,,Ag,three-step,spin,,DMF/DMSO,150.0,30.0,22.3,0.95,0.75,16.1
"Conings, B., Babayigit, A., Klug, M.T., Bai, S., Gauquelin, N., Sakai, N., Wang, J.T.-W., Verbeeck, J., Boyen, H.-G. and Snaith, H.J. (2023), A Universal Deposition Protocol for Planar Heterojunction Solar Cells with High Efficiency Based on Hybrid Lead HƼ_x0000_	_x0000__x000B__x0000_Ƽ_x0000_Ƽ_x0000__x000D__x0000__x0013__x0000_Ƽ_x0000_Ƽ_x0000__x0015__x0000__x0016__x0000_ƽ_x0000_ƽ_x0000_	_x0000__x000B__x0000_ƽ_x0000_ƽ_x0000__x000D__x0000__x0013__x0000_ƽ_x0000_ƽ_x0000__x0015__x0000__x0016__x0000_ƾ_x0000_ƾ_x0000_	_x0000__x000B__x0000__x0000__x0000_",0.0,0.85,0.15,1.0,2.7,0.3,FA0.85MA0.15Pb(l0.9Br0.1)3,1,1.57,FTO,SnO2,C,,spiro,,Ag,three-step,spin,,DMF/DMSO,100.0,60.0,21.9,1.06,0.72,16.6
"Conings, B., Babayigit, A., Klug, M.T., Bai, S., Gauquelin, N., Sakai, N., Wang, J.T.-W., Verbeeck, J., Boyen, H.-G. and Snaith, H.J. (2024), A Universal Deposition Protocol for Planar Heterojunction Solar Cells with High Efficiency Based on Hybrid Lead HƼ_x0000_	_x0000__x000B__x0000_Ƽ_x0000_Ƽ_x0000__x000D__x0000__x0013__x0000_Ƽ_x0000_Ƽ_x0000__x0015__x0000__x0016__x0000_ƽ_x0000_ƽ_x0000_	_x0000__x000B__x0000_ƽ_x0000_ƽ_x0000__x000D__x0000__x0013__x0000_ƽ_x0000_ƽ_x0000__x0015__x0000__x0016__x0000_ƾ_x0000_ƾ_x0000_	_x0000__x000B__x0000__x0000__x0000_",0.15,0.85,0.0,1.0,2.85,0.15,FA0.85Cs0.15Pb(l0.95Br0.05)3,1,1.59,FTO,SnO2,C,,spiro,,Ag,three-step,spin,,DMF/DMSO,150.0,30.0,21.5,0.98,0.7,14.7
"Conings, B., Babayigit, A., Klug, M.T., Bai, S., Gauquelin, N., Sakai, N., Wang, J.T.-W., Verbeeck, J., Boyen, H.-G. and Snaith, H.J. (2025), A Universal Deposition Protocol for Planar Heterojunction Solar Cells with High Efficiency Based on Hybrid Lead Hde Perovskite Families. Adv. Mater., 28: 10701-10709._x0000_ჰ칡",0.05,0.7885,0.1615,1.0,2.7,0.3,(FA0.83MA0.17)0.95Cs0.05Pb(l0.9Br0.1)3,1,1.58,FTO,SnO2,C,,spiro,,Ag,three-step,spin,,DMF/DMSO,100.0,60.0,22.6,1.08,0.74,18.0
"Conings, B., Babayigit, A., Klug, M.T., Bai, S., Gauquelin, N., Sakai, N., Wang, J.T.-W., Verbeeck, J., Boyen, H.-G. and Snaith, H.J. (2026), A Universal Deposition Protocol for Planar Heterojunction Solar Cells with High Efficiency Based on Hybrid Lead Hde Perovskite Families. Adv. Mater., 28: 10701-10709._x0000__x0000__x0000_",0.2,0.8,0.0,1.0,1.95,1.05,FA0.8Cs0.2Pb(l0.65Br0.35)3,1,1.76,FTO,SnO2,C,,spiro,,Ag,three-step,spin,,DMF/DMSO,150.0,30.0,16.9,1.08,0.7,12.5
"Conings, B., Babayigit, A., Klug, M.T., Bai, S., Gauquelin, N., Sakai, N., Wang, J.T.-W., Verbeeck, J., Boyen, H.-G. and Snaith, H.J. (2027), A Universal Deposition Protocol for Planar Heterojunction Solar Cells with High Efficiency Based on Hybrid Lead HƼ_x0000_	_x0000__x000B__x0000_Ƽ_x0000_Ƽ_x0000__x000D__x0000__x0013__x0000_Ƽ_x0000_Ƽ_x0000__x0015__x0000__x0016__x0000_ƽ_x0000_ƽ_x0000_	_x0000__x000B__x0000_ƽ_x0000_ƽ_x0000__x000D__x0000__x0013__x0000_ƽ_x0000_ƽ_x0000__x0015__x0000__x0016__x0000_ƾ_x0000_ƾ_x0000_	_x0000_	_x0000__x0000__x0000_",0.25,0.75,0.0,1.0,2.1,0.9,FA0.75Cs0.25Pb(l0.70Br0.30)3,1,1.73,FTO,SnO2,C,,spiro,,Ag,three-step,spin,,DMF/DMSO,150.0,30.0,17.1,1.06,0.67,12.2
"Conings, B., Babayigit, A., Klug, M.T., Bai, S., Gauquelin, N., Sakai, N., Wang, J.T.-W., Verbeeck, J., Boyen, H.-G. and Snaith, H.J. (2016), A Universal Deposition Protocol for Planar Heterojunction Solar Cells with High Efficiency Based on Hybrid Lead Halide Perovskite Families. Adv. Mater., 28: 10701-10709.",0.2,0.664,0.136,1.0,1.95,1.05,(FA0.83MA0.17)0.80Cs0.20Pb(l0.65Br0.35)3,1,1.77,FTO,SnO2,C,,spiro,,Ag,three-step,spin,,DMF/DMSO,100.0,60.0,16.5,1.07,0.69,12.0
"Conings, B., Babayigit, A., Klug, M.T., Bai, S., Gauquelin, N., Sakai, N., Wang, J.T.-W., Verbeeck, J., Boyen, H.-G. and Snaith, H.J. (2017), A Universal Deposition Protocol for Planar Heterojunction Solar Cells with High Efficiency Based on Hybrid Lead HƼ_x0000_	_x0000__x000B__x0000_Ƽ_x0000_Ƽ_x0000__x000D__x0000__x0013__x0000_Ƽ_x0000_Ƽ_x0000__x0015__x0000__x0016__x0000_ƽ_x0000_ƽ_x0000_	_x0000__x000B__x0000_ƽ_x0000_ƽ_x0000__x000D__x0000__x0013__x0000_ƽ_x0000_ƽ_x0000__x0015__x0000__x0016__x0000_ƾ_x0000_ƾ_x0000_	_x0000__x000B__x0000__x0000__x0000_",0.0,0.0,1.0,1.0,3.0,0.0,MAPbl3,0,1.58,FTO,PCBM,BCP,,ployTPD:F4-TCNQ,,Ag,three-step,CAGQ,,DMF/DMSO,100.0,60.0,13.5,0.81,0.6,6.6
"Conings, B., Babayigit, A., Klug, M.T., Bai, S., Gauquelin, N., Sakai, N., Wang, J.T.-W., Verbeeck, J., Boyen, H.-G. and Snaith, H.J. (2018), A Universal Deposition Protocol for Planar Heterojunction Solar Cells with High Efficiency Based on Hybrid Lead HƼ_x0000_	_x0000__x000B__x0000_Ƽ_x0000_Ƽ_x0000__x000D__x0000__x0013__x0000_Ƽ_x0000_Ƽ_x0000__x0015__x0000__x0016__x0000_ƽ_x0000_ƽ_x0000_	_x0000__x000B__x0000_ƽ_x0000_ƽ_x0000__x000D__x0000__x0013__x0000_ƽ_x0000_ƽ_x0000__x0015__x0000__x0016__x0000_ƾ_x0000_ƾ_x0000_	_x0000_	_x0000__x0000__x0000_",0.05,0.7885,0.1615,1.0,2.7,0.3,(FA0.83MA0.17)0.95Cs0.05Pb(l0.9Br0.1)3,0,1.55,FTO,PCBM,BCP,,ployTPD:F4-TCNQ,,Ag,three-step,CAGQ,,DMF/DMSO,100.0,60.0,11.2,0.1,0.19,0.3
"Conings, B., Babayigit, A., Klug, M.T., Bai, S., Gauquelin, N., Sakai, N., Wang, J.T.-W., Verbeeck, J., Boyen, H.-G. and Snaith, H.J. (2019), A Universal Deposition Protocol for Planar Heterojunction Solar Cells with High Efficiency Based on Hybrid Lead Hde Perovskite Families. Adv. Mater., 28: 10701-10709._x0000__x0000__x0000_",0.2,0.8,0.0,1.0,1.95,1.05,FA0.8Cs0.2Pb(l0.65Br0.35)3,0,1.76,FTO,PCBM,BCP,,ployTPD:F4-TCNQ,,Ag,three-step,CAGQ,,DMF/DMSO,150.0,30.0,14.1,0.91,0.49,6.3
"Conings, B., Babayigit, A., Klug, M.T., Bai, S., Gauquelin, N., Sakai, N., Wang, J.T.-W., Verbeeck, J., Boyen, H.-G. and Snaith, H.J. (2020), A Universal Deposition Protocol for Planar Heterojunction Solar Cells with High Efficiency Based on Hybrid Lead Hde Perovskite Families. Adv. Mater., 28: 10701-10709._x0000_ჰ칡",0.0,0.0,1.0,1.0,3.0,0.0,MAPbl3,0,1.61,FTO,PCBM,BCP,,ployTPD:F4-TCNQ,,Ag,three-step,spin,,DMF/DMSO,100.0,60.0,18.9,1.04,0.79,15.6
"Conings, B., Babayigit, A., Klug, M.T., Bai, S., Gauquelin, N., Sakai, N., Wang, J.T.-W., Verbeeck, J., Boyen, H.-G. and Snaith, H.J. (2021), A Universal Deposition Protocol for Planar Heterojunction Solar Cells with High Efficiency Based on Hybrid Lead Hǁ_x0000_	_x0000__x000B__x0000_ǁ_x0000_ǁ_x0000__x000D__x0000__x0013__x0000_ǁ_x0000_ǁ_x0000__x0015__x0000__x0016__x0000_ǂ_x0000_ǂ_x0000_	_x0000__x000B__x0000_ǂ_x0000_ǂ_x0000__x000D__x0000__x0013__x0000_ǂ_x0000_ǂ_x0000__x0015__x0000__x0016__x0000_ǂ_x0000_ǂ_x0000__x0015__x0000__x0016__x0000__x0000__x0000_",0.05,0.7885,0.1615,1.0,2.7,0.3,(FA0.83MA0.17)0.95Cs0.05Pb(l0.9Br0.1)3,0,1.58,FTO,PCBM,BCP,,ployTPD:F4-TCNQ,,Ag,three-step,spin,,DMF/DMSO,100.0,60.0,20,0.95,0.78,15.4
"Conings, B., Babayigit, A., Klug, M.T., Bai, S., Gauquelin, N., Sakai, N., Wang, J.T.-W., Verbeeck, J., Boyen, H.-G. and Snaith, H.J. (2022), A Universal Deposition Protocol for Planar Heterojunction Solar Cells with High Efficiency Based on Hybrid Lead HƼ_x0000_	_x0000__x000B__x0000_Ƽ_x0000_Ƽ_x0000__x000D__x0000__x0013__x0000_Ƽ_x0000_Ƽ_x0000__x0015__x0000__x0016__x0000_ƽ_x0000_ƽ_x0000_	_x0000__x000B__x0000_ƽ_x0000_ƽ_x0000__x000D__x0000__x0013__x0000_ƽ_x0000_ƽ_x0000__x0015__x0000__x0016__x0000_ƾ_x0000_ƾ_x0000_	_x0000__x000B__x0000__x0000__x0000_",0.2,0.8,0.0,1.0,1.95,1.05,FA0.8Cs0.2Pb(l0.65Br0.35)3,0,1.76,FTO,PCBM,BCP,,ployTPD:F4-TCNQ,,Ag,three-step,spin,,DMF/DMSO,150.0,30.0,14.3,1.07,0.76,11.6
"Xie, YM., Ma, C., Xu, X. et al. Revealing the crystallization process and realizing uniform 1.8 eV MA-based wide-bandgap mixed-halide perovskites via solution engineering. Nano Res. 12, 1033–1039 (2019). ",0.1,0.0,0.9,1.0,1.8,1.2,MA0.9Cs0.1PbI1.8Br1.2 ,0,1.81,ITO,PCBM,BCP,,ployTPD:PEDOT:PSS,,Ag,one-step,spin,toluene,DMF/DMSO,100.0,10.0,16.9,1.14,0.78,15.1
"S. Chen, Y. Hou, H. Chen, X. Tang, S. Langner, N. Li, T. Stubhan, I. Levchuk, E. Gu, A. Osvet, C. J. Brabec, Adv. Energy Mater. 2018, 8, 1701543.",0.6,0.0,0.4,1.0,1.8,1.2,Cs0.6MA0.4Pb(I0.6Br0.4)3,0,1.81,ITO,PCBM,BCP,,PTAA,,Ag,one-step,spin,CB,DMF/DMSO,130.0,10.0,13.9,1.17,0.683,11.1
"S. Chen, Y. Hou, H. Chen, X. Tang, S. Langner, N. Li, T. Stubhan, I. Levchuk, E. Gu, A. Osvet, C. J. Brabec, Adv. Energy Mater. 2018, 8, 1701543.",0.6,0.4,0.0,1.0,1.8,1.2,Cs0.6FA0.4Pb(I0.6Br0.4)3,0,1.78,ITO,PCBM,BCP,,PTAA,,Ag,one-step,spin,CB,DMF/DMSO,130.0,10.0,14,1.12,0.774,12.1
"S. Chen, Y. Hou, H. Chen, X. Tang, S. Langner, N. Li, T. Stubhan, I. Levchuk, E. Gu, A. Osvet, C. J. Brabec, Adv. Energy Mater. 2018, 8, 1701543.",0.0,0.4,0.6,1.0,1.8,1.2,MA0.6FA0.4Pb(I0.6Br0.4)3,0,1.76,ITO,PCBM,BCP,,PTAA,,Ag,one-step,spin,CB,DMF/DMSO,130.0,10.0,16,1.17,0.786,14.7
"D. Forgács, D. Pérez-del-Rey, J. Ávila, C. Momblona, L. Gil-Escrig, B. Dänekamp, M. Sessolo and H. J. Bolink, Journal of Materials Chemistry A, 2017, 5, 3203-3207",0.15,0.85,0.0,1.0,0.9,2.1,Cs0.15FA0.85Pb(Br0.7I0.3)3,1,2.0,ITO,TiO2,,,TaTm,,Au,one-step,spin,toluene,DMSO,100.0,30.0,11.36,1.183,0.774,10.4
