Repository: bug0306/PSCmachine_learning

# PSCmachine_learning
perovskite solar cells and machine learning

File: TCP_ML/tem.csv
Cs,FA,MA,Pb,I,Br,structure,bandgap,substrate,ETL,ETL-2,ETLthickness,HTL,HTLthickness,electrode,depositionProcedure,depositionMethod,Anti-solvent,PrecursorSolvent,AnnealingTemperature,AnnealingTime,Jsc,Voc,FF,PCE
0.06,0.45,0.49,1.0,1.86,0.96,1,1.8,FTO,SnO2,,,spiro,,C,one-step,spin,,DMF/DMSO,100.0,30.0,12.1,1.05,0.49,7.2
0.05,0.8,0.15,1.0,1.8,1.2,1,1.768,ITO,TiO2,,,CuSCN,,Cu,,,,,,,14.899,1.32,0.651,12.803
0.25,0.5625,0.1875,1.0,2.1,0.9,0,1.76,ITO,C,BCP,,PTAA,,Cu,two-step,spin,,DMF/NMP,100.0,30.0,16.7,1.17,0.696,13.6
0.17,0.83,0.0,1.0,1.8,1.2,1,1.75,,,,,,,,,,,,,,19.8,1.2,0.751,17.1
0.15,0.6375,0.2125,1.0,2.1,0.9,0,1.74,ITO,C,BCP,,PTAA,,Cu,two-step,spin,,DMF/NMP,100.0,30.0,18.0,1.11,0.719,14.4
0.05,0.7125,0.2375,1.0,2.1,0.9,0,1.73,ITO,C,BCP,,PTAA,,Cu,two-step,spin,,DMF/NMP,100.0,30.0,15.0,1.13,0.66,11.2
0.1,0.75,0.15,1.0,2.01,0.99,1,1.73,,,,,,,,,,,,,,,1.13,,17.3
0.25,0.5625,0.1875,1.0,2.28,0.72,0,1.72,ITO,C,BCP,,PTAA,,Cu,two-step,spin,,DMF/NMP,100.0,30.0,17.9,1.12,0.764,15.3
0.15,0.6375,0.2125,1.0,2.28,0.72,0,1.71,ITO,C,BCP,,PTAA,,Cu,two-step,spin,,DMF/NMP,100.0,30.0,18.7,1.09,0.724,14.9
0.25,0.5625,0.1875,1.0,2.4,0.6,0,1.7,ITO,C,BCP,,PTAA,,Cu,two-step,spin,,DMF/NMP,100.0,30.0,17.8,1.12,0.705,14.1
0.15,0.7055,0.1445,1.0,2.1,0.9,1,1.7,,,,,,,,,,,,,,18.7,1.19,0.802,18.6
0.3,0.6,0.1,1.0,2.4,0.6,1,1.7,,,,,,,,,,,,,,19.6,1.2,0.82,19.2
0.05,0.7125,0.2375,1.0,2.28,0.72,0,1.68,ITO,C,BCP,,PTAA,,Cu,two-step,spin,,DMF/NMP,100.0,30.0,17.5,1.11,0.733,14.3
0.15,0.6375,0.2125,1.0,2.4,0.6,0,1.68,ITO,C,BCP,,PTAA,,Cu,two-step,spin,,DMF/NMP,100.0,30.0,19.9,1.1,0.737,16.1
0.25,0.5625,0.1875,1.0,2.49,0.51,0,1.68,ITO,C,BCP,,PTAA,,Cu,two-step,spin,,DMF/NMP,100.0,30.0,18.1,1.13,0.674,13.8
0.15,0.65,0.2,1.0,2.4,0.6,1,1.68,,,,,,,,,,,,,,21.2,1.17,0.798,19.8
0.05,0.7125,0.2375,1.0,2.4,0.6,0,1.67,ITO,C,BCP,,PTAA,,Cu,two-step,spin,,DMF/NMP,100.0,30.0,18.8,1.11,0.714,14.9
0.2134,0.7566,0.03,1.0,2.473,0.4365,1,1.67,,,,,,,,,,,,,,20.2,1.22,0.832,20.4
0.05,0.8,0.15,1.0,2.4,0.6,1,1.654,ITO,TiO2,,,CuSCN,,Cu,,,,,,,16.927,1.14,0.727,14.024
0.2,0.32,0.48,1.0,2.8,0.2,1,1.65,FTO,TiO2,Al2O3,,NiO,,C,two-step,spin,,DMF/DMSO,100.0,30.0,12.61,0.889,0.6807,7.64
0.05,0.7125,0.2375,1.0,2.49,0.51,0,1.65,ITO,C,BCP,,PTAA,,Cu,two-step,spin,,DMF/NMP,100.0,30.0,19.5,1.07,0.704,14.6
0.15,0.6375,0.2125,1.0,2.49,0.51,0,1.65,ITO,C,BCP,,PTAA,,Cu,two-step,spin,,DMF/NMP,100.0,30.0,20.3,1.09,0.757,16.8
0.05,0.8,0.15,1.0,2.25,0.75,1,1.65,,,,,,,,,,,,,,21.2,1.22,0.76,20.8
0.05,0.8075,0.1425,1.0,2.572,0.4275,1,1.65,,,,,,,,,,,,,,,1.59,0.81,22.59
0.1,0.36,0.54,1.0,2.8,0.2,1,1.647,FTO,TiO2,Al2O3,,NiO,,C,two-step,spin,,DMF/DMSO,100.0,30.0,17.63,0.903,0.6637,10.57
0.25,0.5625,0.1875,1.0,2.7,0.3,0,1.64,ITO,C,BCP,,PTAA,,Cu,two-step,spin,,DMF/NMP,100.0,30.0,19.9,1.07,0.805,17.1
0.05,0.8,0.15,1.0,2.52,0.48,1,,ITO,TiO2,,,CuSCN,,Cu,,,,,,,18.503,1.1,0.739,15.054
0.05,0.38,0.57,1.0,2.8,0.2,1,1.63,FTO,TiO2,Al2O3,,NiO,,C,two-step,spin,,DMF/DMSO,100.0,30.0,23.4,1.008,0.7214,17.02
0.15,0.6375,0.2125,1.0,2.7,0.3,0,1.63,ITO,C,BCP,,PTAA,,Cu,two-step,spin,,DMF/NMP,100.0,30.0,21.2,1.06,0.722,16.2
0.05,0.7885,0.1615,1.0,2.46,0.54,1,1.63,,,,,,,,,,,,,,21.6,1.1,0.779,18.4
0.05,0.8,0.15,1.0,2.55,0.45,1,1.63,,,,,,,,,,,,,,22.8,1.24,0.78,22.1
0.13,0.77,0.0,1.0,2.46,0.54,1,1.62,,,,,,,,,,,,,,22.3,1.25,0.8,22.3
0.0,0.4,0.6,1.0,2.8,0.2,1,1.617,FTO,TiO2,Al2O3,,NiO,,C,two-step,spin,,DMF/DMSO,100.0,30.0,22.31,0.953,0.7,14.88
0.05,0.85,0.15,1.0,2.55,0.45,1,1.61,,,,,,,,,,,,,,,,,
0.05,0.79,0.15,1.0,2.45,0.55,1,1.6,ITO,SnO2,,20.0,spiro,200.0,Au,,,,,,,22.297,1.0755,0.7475,17.92
0.05,0.7125,0.2375,1.0,2.7,0.3,0,1.6,ITO,C,BCP,,PTAA,,Cu,two-step,spin,,DMF/NMP,100.0,30.0,20.8,1.08,0.767,17.3
0.0,0.0,1.0,1.0,3.0,0.0,1,1.6,,,,,,,,,,,,,,20.7,1.26,0.8,20.7
0.05,0.76,0.19,1.0,2.45,0.6,1,1.572,FTO,TiO2,,,spiro,,Au,two-step,spin,CB,DMF/DMSO,100.0,60.0,23.29,1.156,0.765,20.6
0.175,0.75,0.075,1.0,2.64,0.36,1,1.57,FTO,c-TiO2,mp-TiO2,,spiro,,Au,two-step,spin,CB,DMF/DMSO,100.0,20.0,21.88,1.124,0.75,18.45
0.05,0.81,0.14,1.0,2.55,0.45,1,1.57,,,,,,,,,,,,,,22.16,1.23,0.78,21.1
0.05,0.8,0.15,1.0,2.85,0.15,1,1.5685,ITO,TiO2,,,CuSCN,,Cu,,,,,,,18.875,1.02,0.769,14.812
0.05,0.86,0.09,1.0,2.91,0.09,1,1.56,FTO,SnO2,,,spiro,,Ag,two-step,spin,CB,DMF,100.0,60.0,21.0,0.987,0.453,9.4
0.05,0.86,0.09,1.0,2.91,0.09,1,1.56,FTO,SnO2,,,spiro,,Ag,two-step,spin,CB,DMF/DMSO,100.0,60.0,23.49,1.041,0.748,18.3
0.05,0.8,0.15,1.0,2.85,0.15,1,1.55,,,,,,,,,,,,,,24.1,1.18,0.83,23.7
0.05,0.8075,0.1425,1.0,2.6,0.45,1,1.546,FTO,TiO2,,,spiro,,Au,two-step,spin,CB,DMF/DMSO,100.0,60.0,23.61,1.135,0.777,20.7
0.05,0.855,0.095,1.0,2.75,0.3,1,1.537,FTO,TiO2,,,spiro,,Au,two-step,spin,CB,DMF/DMSO,100.0,60.0,24.13,1.131,0.768,21.0
0.03,0.9409,0.0291,1.0,2.91,0.09,1,1.53,,,,,,,,,,,,,,24.6,1.21,0.8,23.8
0.05,0.9025,0.0475,1.0,2.9,0.15,1,,FTO,TiO2,,,spiro,,Au,two-step,spin,CB,DMF/DMSO,100.0,60.0,24.69,1.126,0.768,21.4
0.05,0.95,0.0,1.0,3.05,0.0,1,,FTO,TiO2,,,spiro,,Au,two-step,spin,CB,DMF/DMSO,100.0,60.0,25.45,1.09,0.727,20.1
0.05,0.9,0.05,1.0,3.0,0.0,1,,FTO,c-TiO2,mp-TiO2,,spiro,0.07,Au,two-step,spin,CB,DMF/DMSO,100.0,60.0,25.32,1.12,0.837,23.76
0.05,0.9,0.05,1.0,3.0,0.0,1,,FTO,c-TiO2,mp-TiO2,,spiro,0.07,Au,two-step,spin,CB,DMF/DMSO/DmmimCl,100.0,60.0,25.26,1.15,0.84,24.46
0.05,0.85,0.1,1.0,2.55,0.45,1,,FTO,SnO2,,0.04,spiro,,Cu,one-step,spin,CB,DMF/DMSO,100.0,60.0,22.01,1.045,0.743,17.1
0.05,0.7885,0.1615,1.0,2.49,0.51,1,,ITO,SnO2,,30.0,spiro,165.0,Ag,one-step,spin,CB,DMF/DMSO,120.0,0.0,20.17,1.12,0.6634,15.03
0.05,0.7885,0.1615,1.0,2.49,0.51,1,,ITO,SnO2,,30.0,spiro,165.0,Ag,one-step,spin,CB,DMF/DMSO,120.0,2.0,21.2,1.12,0.6478,15.37
0.05,0.7885,0.1615,1.0,2.49,0.51,1,,ITO,SnO2,,30.0,spiro,165.0,Ag,one-step,spin,CB,DMF/DMSO,120.0,5.0,20.01,1.14,0.7694,17.48
0.05,0.7885,0.1615,1.0,2.49,0.51,1,,ITO,SnO2,,30.0,spiro,165.0,Ag,one-step,spin,CB,DMF/DMSO,120.0,10.0,21.32,1.14,0.7622,18.57
0.05,0.7885,0.1615,1.0,2.49,0.51,1,,ITO,SnO2,,30.0,spiro,165.0,Ag,one-step,spin,CB,DMF/DMSO,120.0,15.0,20.91,1.14,0.7513,17.97
0.05,0.7885,0.1615,1.0,2.49,0.51,1,,ITO,SnO2,,30.0,spiro,165.0,Ag,one-step,spin,CB,DMF/DMSO,120.0,20.0,19.78,1.14,0.7534,17.04
0.05,0.7885,0.1615,1.0,2.49,0.51,1,,ITO,SnO2,,30.0,spiro,165.0,Ag,one-step,spin,CB,DMF/DMSO,120.0,10.0,19.96,1.13,0.6966,15.73
0.05,0.81,0.14,1.0,2.86,0.14,0,,FTO,C,BCP,,NiOx,,Ag,two-step,spin,toluene,DMF/DMSO,120.0,10.0,23.1,0.93,0.769,16.2
0.16,0.8,0.04,1.0,1.5,1.5,0,,FTO,PCBM,BCP,,PTAA,,Ag,one-step,spin,CB,DMF/DMSO,100.0,15.0,17.64,1.22,0.73,15.7
0.05,0.7885,0.1615,1.0,2.49,0.51,1,,FTO,TiO2,,,spiro,,Ag,two-step,spin,CB,DMF/DMSO,100.0,5.0,23.78,1.145,0.7789,21.15
0.05,0.7885,0.1615,1.0,2.49,0.51,1,,FTO,TiO2,,,spiro,,Ag,one-step,spin,CB,DMF/DMSO,110.0,60.0,22.3,1.14,0.705,18.3
0.05,0.81,0.14,1.0,2.55,0.45,1,,ITO,SnO2,,,spiro,,,,,,DMF/DMSO,,,22.5,1.11,0.78,19.4
0.06,0.79,0.15,1.0,2.55,0.45,1,,FTO,c-TiO2,mp-TiO2,,spiro,,Au,two-step,spin,CB,DMF/DMSO,100.0,60.0,22.95,1.121,0.78,20.0
0.05,0.7885,0.1615,1.0,3.0,0.0,1,,ITO,SnO2,,,spiro,,Au,two-step,R2R,CB,DMF/DMSO,100.0,10.0,21.67,0.82,0.6826,12.08
0.05,0.7885,0.1615,1.0,2.49,0.51,1,,ITO,SnO2,,,spiro,,Au,two-step,R2R,CB,DMF/DMSO,100.0,10.0,20.62,1.05,0.7605,16.51
0.05,0.7885,0.1615,1.0,1.95,1.05,1,,ITO,SnO2,,,spiro,,Au,two-step,R2R,CB,DMF/DMSO,100.0,10.0,17.17,1.09,0.7583,14.24
0.05,0.7885,0.1615,1.0,1.5,1.5,1,,ITO,SnO2,,,spiro,,Au,two-step,R2R,CB,DMF/DMSO,100.0,10.0,15.05,1.12,0.6427,10.81
0.05,0.7885,0.1615,1.0,0.9,2.1,1,,ITO,SnO2,,,spiro,,Au,two-step,R2R,CB,DMF/DMSO,100.0,10.0,10.52,1.13,0.576,6.88
0.05,0.7885,0.1615,1.0,0.0,3.0,1,,ITO,SnO2,,,spiro,,Au,two-step,R2R,CB,DMF/DMSO,100.0,10.0,6.01,1.31,0.5524,4.36
0.05,0.7885,0.1615,1.0,2.49,0.51,1,,FTO,c-TiO2,,,spiro,,Au,two-step,R2R,CB,DMF/DMSO,100.0,60.0,21.6,1.112,0.733,17.6
0.0,0.4,0.6,1.0,3.0,0.0,1,,TCO,ZnO,,,PEDOT:PSS,,Ag,two-step,R2R,CB,,,,19.6,1.04,0.538,11.0
0.0,0.4,0.6,1.0,3.0,0.0,1,,TCO,ZnO,,,P3HT,,Ag,two-step,R2R,CB,,,,20.6,1.05,0.536,11.6
0.0,0.0,1.0,1.0,3.0,0.0,1,,ITO,SnO2,,20.0,spiro,220.0,Ag,one-step,spin,CB,DMF/DMSO,100.0,10.0,21.0,1.05,0.723,16.1
0.0,0.0,1.0,1.0,3.0,0.0,1,,ITO,SnO2,,20.0,spiro,220.0,Ag,two-step,spin,CB,DMF/DMSO,100.0,10.0,20.1,1.05,0.688,14.6
0.0,0.0,1.0,1.0,3.0,0.0,1,,ITO,SnO2,,20.0,spiro,220.0,Ag,two-step,R2R,CB,DMF/DMSO,100.0,10.0,15.5,0.83,0.607,7.8
0.0,0.95,0.05,1.0,2.85,0.15,1,,ITO,SnO2,,,P3HT,,Au,two-step,R2R,tBuOH/EA,DMF/DMSO,120.0,30.0,20.9,0.96,0.681,13.8
0.0,0.95,0.05,1.0,2.85,0.15,1,,ITO,SnO2,,,spiro,,Au,two-step,R2R,tBuOH/EA,DMF/DMSO,120.0,30.0,22.0,1.02,0.744,16.7
0.0,0.95,0.05,1.0,2.85,0.15,1,,ITO,SnO2,,,spiro,,Au,two-step,spin,CB,DMF/DMSO,120.0,30.0,23.4,1.13,0.837,22.2
0.02,0.38,0.6,1.0,2.975,0.025,0,,ITO,PCBM,,,PEDOT:PSS,,PEIE/Ag,one-step,R2R,,DMF,100.0,10.0,21.75,0.98,0.5476,11.67
0.05,0.7885,0.1615,1.0,2.54,0.51,1,,FTO,TiO2,,,spiro,,Au,two-step,spin,CB,DMF/DMSO,100.0,60.0,23.6,1.129,0.767,20.6
0.1,0.76,0.14,1.0,2.58,0.42,1,,FTO,TiO2,,,spiro,,Au,two-step,spin,CB,DMF/DMSO,100.0,60.0,23.18,1.07,0.783,19.01
0.33,0.33,0.33,1.0,2.4,0.6,1,,FTO,c-TiO2,mp-TiO2,40.0,spiro,50.0,Au,two-step,spin,CB,DMF/DMSO,100.0,60.0,18.43,1.05,0.48,9.3
0.0,0.83,0.17,1.0,2.49,0.51,1,,FTO,c-TiO2,mp-TiO2,30.0,spiro,,Au,two-step,spin,CB,DMF/DMSO,100.0,60.0,22.1,1.071,0.71,16.8
0.05,0.7885,0.1615,1.0,2.49,0.51,1,,FTO,c-TiO2,mp-TiO2,30.0,spiro,,Au,two-step,spin,CB,DMF/DMSO,100.0,60.0,22.7,1.109,0.74,18.6
0.1,0.747,0.153,1.0,2.49,0.51,1,,FTO,c-TiO2,mp-TiO2,30.0,spiro,,Au,two-step,spin,CB,DMF/DMSO,100.0,60.0,22.0,1.13,0.77,19.1
0.15,0.7055,0.1445,1.0,2.49,0.51,1,,FTO,c-TiO2,mp-TiO2,30.0,spiro,,Au,two-step,spin,CB,DMF/DMSO,100.0,60.0,19.4,1.088,0.69,14.6
0.0,0.75,0.25,1.0,2.49,0.51,1,,FTO,c-TiO2,mp-TiO2,31.0,spiro,,Au,two-step,spin,CB,DMF/DMSO,100.0,60.0,18.6,0.906,0.6,10.1
0.05,0.75,0.2,1.0,2.49,0.51,1,,FTO,c-TiO2,mp-TiO2,32.0,spiro,,Au,two-step,spin,CB,DMF/DMSO,100.0,60.0,17.9,0.913,0.52,8.5
0.1,0.75,0.15,1.0,2.49,0.51,1,,FTO,c-TiO2,mp-TiO2,31.0,spiro,,Au,two-step,spin,CB,DMF/DMSO,100.0,60.0,20.7,1.049,0.75,16.3
0.15,0.75,0.1,1.0,2.49,0.51,1,,FTO,c-TiO2,mp-TiO2,31.0,spiro,,Au,two-step,spin,CB,DMF/DMSO,100.0,60.0,21.1,1.06,0.75,16.8
0.2,0.75,0.05,1.0,2.49,0.51,1,,FTO,c-TiO2,mp-TiO2,31.0,spiro,,Au,two-step,spin,CB,DMF/DMSO,100.0,60.0,20.4,1.054,0.74,15.9
0.25,0.75,0.0,1.0,2.49,0.51,1,,FTO,c-TiO2,mp-TiO2,31.0,spiro,,Au,two-step,spin,CB,DMF/DMSO,100.0,60.0,20.7,1.045,0.66,14.3
0.04,0.92,0.04,1.0,3.0,0.0,0,,ITO,BCP,,,PTAA,25.0,Ag,two-step,spin,CB,DMF/DMSO,100.0,15.0,24.03,0.98,0.7495,17.62
0.05,0.81,0.14,1.0,2.55,0.45,1,,ITO,SnO2,,,spiro,,Au,two-step,spin,CB,DMF/DMSO,100.0,60.0,22.3,1.08,0.751,18.1
0.05,0.81,0.14,1.0,2.55,0.45,1,,ITO,SnO2,,,spiro,,Au,two-step,spin,CB,DMSO,130.0,10.0,20.7,1.05,0.745,16.6
0.05,0.7885,0.1615,1.0,2.49,0.51,1,,FTO,c-TiO2,mp-TiO2,40.0,spiro,,Au,two-step,spin,CB,DMF/DMSO,100.0,60.0,,,0.725,16.1
0.05,0.79,0.15,1.0,2.45,0.55,1,,ITO,SnO2,,,spiro,,Au,two-step,spin,CB,DMF/DMSO,100.0,60.0,22.83,1.1,0.7762,18.38
0.05,0.79,0.15,1.0,2.45,0.55,1,,ITO,c-TiO2,mp-TiO2,,spiro,,Au,two-step,spin,CB,DMF/DMSO,100.0,60.0,21.61,1.09,0.6463,15.23
0.175,0.75,0.075,1.0,2.64,0.36,0,,ITO,PCBM,ZnO,,NiOx,,Ag,two-step,spin,,DMF/DMSO,100.0,10.0,21.3,1.06,0.7695,17.42
0.05,0.7885,0.1615,1.0,2.49,0.51,1,,FTO,c-TiO2,mp-TiO2,,spiro,,Au,one-step,spin,CB,DMF/DMSO,100.0,45.0,22.73,1.107,0.72,18.12
0.05,0.7885,0.1615,1.0,2.49,0.51,1,,ITO,SnO2,,,spiro,,Au,two-step,spin,CB,DMF/DMSO,100.0,60.0,26.04,1.005,0.709,18.58
0.05,0.7885,0.1615,1.0,2.49,0.51,1,,ITO,SnO2,,,spiro,,Au,two-step,spin,ANI,DMF/DMSO,100.0,60.0,25.54,1.006,0.723,18.58
0.1,0.747,0.153,1.0,2.49,0.51,1,,ITO,SnO2,,,spiro,,Au,two-step,spin,CB,DMF/DMSO,100.0,60.0,23.79,0.984,0.818,19.15
0.1,0.747,0.153,1.0,2.49,0.51,1,,ITO,SnO2,,,spiro,,Au,two-step,spin,ANI,DMF/DMSO,100.0,60.0,25.42,1.049,0.758,20.21
0.05,0.9,0.05,1.0,3.0,0.0,1,,FTO,c-TiO2,mp-TiO2,,spiro,,Au,one-step,spin,CB,DMF/DMSO,100.0,60.0,25.32,1.122,0.8365,23.76
0.05,0.9,0.05,1.0,3.0,0.0,1,,FTO,c-TiO2,mp-TiO2,,spiro,,Au,one-step,spin,CB,DMF/DMSO/DmmimCl,100.0,60.0,25.26,1.153,0.8398,24.46
0.05,0.81,0.14,1.0,2.55,0.45,1,,ITO,SnO2,Al2O3,,spiro,,Au,one-step,spin,,DMF/DMSO,120.0,10.0,24.1,1.16,0.72,20.12
0.05,0.85,0.15,1.0,2.55,0.45,0,,ITO,PCBM,BCP,,PTAA,,Ag,one-step,spin,EA,DMF/DMSO,100.0,60.0,23.36,1.04,0.7895,19.18
0.05,0.7885,0.1615,1.0,2.49,0.51,1,,FTO,TiO2,,,spiro,,Au,two-step,spin,CB,DMF/DMSO,110.0,50.0,22.28,1.104,0.702,17.28
0.05,0.915,0.085,1.0,2.745,0.255,1,,FTO,c-TiO2,mp-TiO2,,spiro,,Au,one-step,spin,,DMF/DMSO,100.0,3.0,20.6,1.084,0.625,14.0
0.05,0.83,0.17,1.0,2.49,0.51,1,,FTO,c-TiO2,mp-TiO2,,spiro,,Au,one-step,spin,,DMF/DMSO,100.0,3.0,18.9,1.113,0.577,12.1
0.05,0.745,0.255,1.0,2.235,0.765,1,,FTO,c-TiO2,mp-TiO2,,spiro,,Au,one-step,spin,,DMF/DMSO,100.0,3.0,18.56,1.016,0.6116,11.54
0.0,0.95,0.05,1.0,2.94,0.06,1,,FTO,c-TiO2,mp-TiO2,,spiro,,Au,one-step,spin,CB,DMF/DMSO,150.0,30.0,20.18,0.972,0.665,13.04
0.05,0.87,0.08,1.0,2.76,0.24,0,,ITO,BCP,C,,PTAA,,Ag,one-step,spin,,DMF/DMSO,100.0,30.0,21.86,1.0,0.77,16.9
0.05,0.87,0.08,1.0,2.76,0.24,0,,ITO,BCP,C,,NiOx/PTAA,,Ag,one-step,spin,,DMF/DMSO/BMIM:BF4,100.0,30.0,22.99,1.04,0.745,17.8
0.05,0.87,0.08,1.0,2.76,0.24,0,,ITO,BCP,C,,NiOx/PTAA,,Ag,one-step,spin,,DMF/DMSO/BMIM:BF4/4F-PEAI/Pb(SCN)2,100.0,30.0,22.83,1.035,0.712,16.3
0.05,0.87,0.08,1.0,2.76,0.24,0,,ITO,BCP,C,,NiOx/PTAA,,Ag,one-step,spin,,DMF/DMSO,100.0,30.0,22.35,1.03,0.764,17.7
0.05,0.87,0.08,1.0,2.76,0.24,0,,ITO,BCP,C,,NiOx,,Ag,one-step,spin,,DMF/DMSO,100.0,30.0,21.82,0.87,0.783,14.8
0.05,0.87,0.08,1.0,2.76,0.24,0,,ITO,BCP,C,,NiOx/PTAA,,Ag,one-step,spin,,DMF/DMSO/4F-PEAI/Pb(SCN)2,100.0,30.0,22.92,1.08,0.781,19.2
0.05,0.87,0.08,1.0,2.76,0.24,0,,ITO,BCP,C,,PTAA,,Ag,one-step,spin,,DMF/DMSO/BMIM:BF4,100.0,30.0,22.48,1.02,0.712,16.3
0.05,0.87,0.08,1.0,2.76,0.24,0,,ITO,BCP,C,,PTAA,,Ag,one-step,spin,,DMF/DMSO/BMIM:BF4/4F-PEAI/Pb(SCN)2,100.0,30.0,22.16,1.05,0.75,17.3
0.05,0.87,0.08,1.0,2.76,0.24,0,,ITO,BCP,C,,PTAA,,Ag,one-step,spin,,DMF/DMSO/4F-PEAI/Pb(SCN)2,100.0,30.0,22.0,1.05,0.766,17.7
0.0,0.0,1.0,1.0,2.55,0.45,1,,FTO,TiO2,,,spiro,,Au,two-step,spin,CB,DMF/DMSO,100.0,60.0,20.5,1.0254,0.7,14.7
0.0,0.85,0.15,1.0,2.55,0.45,1,,FTO,TiO2,,,spiro,,Au,two-step,spin,CB,DMF/DMSO,100.0,60.0,22.04,1.0285,0.72,16.3
0.05,0.8,0.15,1.0,2.55,0.45,1,,FTO,TiO2,,,spiro,,Au,two-step,spin,CB,DMF/DMSO,100.0,60.0,22.595,1.065,0.73,17.6
0.05,0.81,0.14,1.0,2.55,0.45,1,,FTO,TiO2,,,spiro,,Au,two-step,spin,CB,DMF/DMSO,,,28.48,1.02,0.5505,15.99
0.05,0.79,0.16,1.0,2.45,0.55,1,,FTO,c-TiO2,mp-TiO2,,spiro,,Au,,,,,,,18.85,1.09,0.6975,14.32
0.0,0.83,0.17,1.0,2.49,0.51,1,,FTO,c-TiO2,mp-TiO2,,spiro,,Au,two-step,spin,CB,DMF/DMSO,100.0,60.0,20.2,1.13,0.64,14.6
0.1,0.747,0.153,1.0,2.49,0.51,1,,FTO,c-TiO2,mp-TiO2,,spiro,,Au,two-step,spin,CB,DMF/DMSO,100.0,60.0,23.6,1.11,0.77,20.2
0.2,0.664,0.136,1.0,2.49,0.51,1,,FTO,c-TiO2,mp-TiO2,,spiro,,Au,two-step,spin,CB,DMF/DMSO,100.0,60.0,20.8,1.09,0.74,16.8
0.4,0.498,0.102,1.0,2.49,0.51,1,,FTO,c-TiO2,mp-TiO2,,spiro,,Au,two-step,spin,CB,DMF/DMSO,100.0,60.0,18.3,1.01,0.71,13.1
0.6,0.332,0.068,1.0,2.49,0.51,1,,FTO,c-TiO2,mp-TiO2,,spiro,,Au,two-step,spin,CB,DMF/DMSO,100.0,60.0,16.0,0.96,0.7,10.8
0.05,0.7885,0.1615,1.0,2.49,0.51,1,,FTO,c-TiO2,mp-TiO2,80.0,spiro,250.0,Au,one-step,spin,CB,DMF/DMSO,100.0,60.0,23.5,1.11,0.77,20.1
0.05,0.7885,0.1615,1.0,2.49,0.51,1,,FTO,c-TiO2,mp-TiO2,81.0,spiro,251.0,Au,one-step,spin,EA,DMF/DMSO,100.0,60.0,23.3,1.15,0.74,19.8
0.0,0.83,0.17,1.0,2.49,0.51,1,,FTO,c-TiO2,mp-TiO2,80.0,spiro,250.0,Au,one-step,spin,CB,DMF/DMSO,100.0,60.0,23.7,1.11,0.77,20.1
0.1,0.747,0.153,1.0,2.49,0.51,1,,FTO,c-TiO2,mp-TiO2,80.0,spiro,250.0,Au,one-step,spin,CB,DMF/DMSO,100.0,60.0,22.3,1.09,0.73,17.8
0.0,0.83,0.17,1.0,2.49,0.51,1,,FTO,TiO2,,60.0,spiro,80.0,Au,two-step,spin,CB,DMF/DMSO,110.0,60.0,8.507,1.02,0.4096,3.57
0.05,0.7885,0.1615,1.0,2.49,0.51,1,,FTO,TiO2,,60.0,spiro,80.0,Au,two-step,spin,CB,DMF/DMSO,110.0,60.0,16.94,1.06,0.5784,10.42
0.08,0.7636,0.1564,1.0,2.49,0.51,1,,FTO,TiO2,,60.0,spiro,80.0,Au,two-step,spin,CB,DMF/DMSO,110.0,60.0,21.05,1.09,0.6731,15.58
0.1,0.747,0.153,1.0,2.49,0.51,1,,FTO,TiO2,,60.0,spiro,80.0,Au,two-step,spin,CB,DMF/DMSO,110.0,60.0,19.11,1.06,0.6374,12.55
0.15,0.7055,0.1445,1.0,2.49,0.51,1,,FTO,TiO2,,60.0,spiro,80.0,Au,two-step,spin,CB,DMF/DMSO,110.0,60.0,18.57,0.98,0.6123,11.27
0.2,0.664,0.136,1.0,2.49,0.51,1,,FTO,TiO2,,60.0,spiro,80.0,Au,two-step,spin,CB,DMF/DMSO,110.0,60.0,17.11,0.95,0.5499,8.92
0.08,0.8004,0.1196,1.0,2.641,0.3588,1,,FTO,c-TiO2,mp-TiO2,,spiro,,Cu,two-step,spin,CB,DMF/DMSO,100.0,60.0,24.13,1.1,0.676,17.82
0.175,0.75,0.075,1.0,2.64,0.36,0,,ITO,PCBM,ZnO,,NiOx,,Ag,two-step,spin,CB,DMF/DMSO,100.0,30.0,21.24,1.09,0.7757,18.14
0.05,0.7885,0.1615,1.0,2.7,0.3,0,,ITO,PCBM,ZnO,25.0,NiOx,25.0,Al,two-step,spin,CB,DMF/DMSO,100.0,10.0,22.2,1.023,0.82,17.7
0.05,0.7885,0.1615,1.0,2.7,0.3,0,,ITO,PCBM,ZnO,25.0,NiOx,10.0,Al,two-step,spin,CB,DMF/DMSO,100.0,10.0,21.9,0.878,0.68,13.0
0.05,0.7885,0.1615,1.0,2.7,0.3,0,,ITO,PCBM,ZnO,25.0,NiOx,45.0,Al,two-step,spin,CB,DMF/DMSO,100.0,10.0,22.2,1.024,0.75,17.0
0.0,0.4,0.6,1.0,3.0,0.0,1,,FTO,TiO2,,,spiro,,Au,one-step,spin,,,,,18.96,0.992,0.692,13.4
0.05,0.79,0.15,1.0,2.45,0.55,1,,FTO,c-TiO2,mp-TiO2,,spiro,,Au,two-step,spin,CB,DMF/DMSO,100.0,60.0,22.43,1.08,0.8048,19.5
0.05,0.75,0.2,1.0,2.88,0.12,1,,ITO,SnO2,,,spiro,,Au,two-step,spin,,DMF/DMSO,150.0,15.0,25.19,1.13,0.804,22.97
0.07,0.9,0.03,1.0,2.76,0.24,1,,FTO,c-TiO2,mp-TiO2,,spiro,,Au,two-step,spin,CB,DMF/DMSO,150.0,30.0,24.5,1.08,0.76,20.52
0.05,0.8075,0.1425,1.0,2.55,0.45,1,,FTO,SnO2,,,D4TBP/spiro,,Au,two-step,spin,CB,DMF/DMSO,100.0,60.0,23.2,1.16,0.76,20.4
0.05,0.8075,0.1425,1.0,2.55,0.45,1,,FTO,SnO2,,,D4TBP/spiro,,Au,two-step,spin,CB,DMF/DMSO,100.0,60.0,22.4,1.13,0.74,19.0
0.05,0.8,0.15,1.0,2.5,0.5,1,,ITO,SnO2,,,spiro,,Au,two-step,spin,CB,DMF/DMSO,100.0,60.0,23.6,1.11,0.76,19.9
0.05,0.7885,0.1615,1.0,2.49,0.51,0,,FTO,PCBM,,,PEDOT:PSS,,Ag,two-step,spin,CB,DMF/DMSO,100.0,60.0,22.28,0.94,0.72,15.06
0.05,0.54,0.41,1.0,2.94,0.06,1,,ITO,SnO2,,,spiro,,Au,two-step,spin,,DMF/DMSO,150.0,15.0,24.03,1.095,0.7477,19.68
0.0,0.976,0.024,1.0,2.928,0.072,1,,ITO,SnO2,,,spiro,,Ag,two-step,spin,,DMF/DMSO,150.0,20.0,24.03,1.09,0.6801,18.59
0.03,0.945,0.025,1.0,2.925,0.075,1,,ITO,SnO2,,,spiro,,Ag,two-step,spin,,DMF/DMSO,150.0,20.0,24.22,1.12,0.702,19.5
0.05,0.95,0.0,1.0,3.0,0.0,1,,ITO,ZnO2,,,spiro,,Ag,two-step,spin,CB,DMSO,130.0,5.0,19.66,1.12,0.6434,14.17
0.1,0.9,0.0,1.0,3.0,0.0,1,,ITO,ZnO2,,,spiro,,Ag,two-step,spin,CB,DMSO,130.0,5.0,20.36,1.11,0.706,15.96
0.15,0.85,0.0,1.0,3.0,0.0,1,,ITO,ZnO2,,,spiro,,Ag,two-step,spin,CB,DMSO,130.0,5.0,21.4,1.12,0.6969,16.7
0.2,0.8,0.0,1.0,3.0,0.0,1,,ITO,ZnO2,,,spiro,,Ag,two-step,spin,CB,DMSO,130.0,5.0,19.56,1.1,0.6895,14.48
0.25,0.75,0.0,1.0,3.0,0.0,1,,ITO,ZnO2,,,spiro,,Ag,two-step,spin,CB,DMSO,130.0,5.0,19.5,1.1,0.6344,13.61
0.15,0.8,0.05,1.0,3.0,0.0,1,,ITO,ZnO2,,,spiro,,Ag,two-step,spin,CB,DMSO,110.0,5.0,22.72,1.12,0.7204,18.33
0.15,0.75,0.1,1.0,3.0,0.0,1,,ITO,ZnO2,,,spiro,,Ag,two-step,spin,CB,DMSO,110.0,5.0,23.15,1.13,0.7681,20.09
0.15,0.7,0.15,1.0,3.0,0.0,1,,ITO,ZnO2,,,spiro,,Ag,two-step,spin,CB,DMSO,110.0,5.0,23.08,1.13,0.7494,19.54
0.15,0.6,0.25,1.0,3.0,0.0,1,,ITO,ZnO2,,,spiro,,Ag,two-step,spin,CB,DMSO,110.0,5.0,22.81,1.12,0.714,18.24
0.0,1.0,0.0,1.0,3.0,0.0,1,,ITO,ZnO2,,,spiro,,Ag,two-step,spin,CB,DMSO,150.0,5.0,18.82,1.11,0.6284,13.11
0.05,0.7885,0.1615,1.0,2.49,0.51,0,,FTO,C,,,NiOx,,Ag,two-step,spin,CB,DMF/DMSO,100.0,60.0,20.29,,,13.7
0.05,0.7885,0.1615,1.0,2.49,0.51,1,,FTO,c-TiO2,mp-TiO2,,spiro,,Au,two-step,spin,CB,DMF/DMSO,100.0,30.0,22.4,1.1,0.78,19.2
0.0,0.83,0.17,1.0,2.49,0.51,1,,FTO,c-TiO2,mp-TiO2,,spiro,,Au,two-step,spin,CB,DMF/DMSO,100.0,30.0,19.2,1.1,0.77,16.3
0.1,0.747,0.153,1.0,2.49,0.51,1,,FTO,c-TiO2,,,spiro,,Cu,two-step,spin,CB,DMF/DMSO,100.0,60.0,18.0,1.09,0.72,14.1
0.1,0.747,0.153,1.0,2.49,0.51,1,,FTO,c-TiO2,mp-TiO2,,spiro,,Cu,two-step,spin,CB,DMF/DMSO,100.0,60.0,23.5,1.11,0.77,20.0
0.1,0.747,0.153,1.0,2.49,0.51,1,,FTO,ALD-TiO2,,,spiro,,Cu,two-step,spin,CB,DMF/DMSO,100.0,60.0,15.1,1.03,0.63,9.8
0.1,0.747,0.153,1.0,2.49,0.51,1,,FTO,ALD-TiO2,mp-TiO2,,spiro,,Cu,two-step,spin,CB,DMF/DMSO,100.0,60.0,21.8,1.1,0.73,17.5
0.05,0.8,0.15,1.0,2.55,0.45,1,,FTO,c-TiO2,,,spiro,,Au,two-step,spin,CB,DMF/DMSO,100.0,60.0,22.39,1.104,0.75,18.24
0.0,0.95,0.05,1.0,2.94,0.06,1,,FTO,c-TiO2,mp-TiO2,,spiro,,Au,one-step,spin,CB,DMF/DMSO,150.0,30.0,20.18,0.972,0.665,13.04
0.06,0.8,0.14,1.0,2.58,0.42,1,,FTO,TiO2,,,spiro,,Ag,two-step,spin,CB,DMF/DMSO,100.0,30.0,23.06,1.09,0.779,19.61
0.05,0.7885,0.1615,1.0,2.49,0.51,1,,ITO,SnO2,,,spiro,,Au,two-step,spin,CB,DMF/DMSO,110.0,50.0,22.25,1.116,0.768,19.07
0.0,0.85,0.15,1.0,2.55,0.45,1,,ITO,SnO2,,,spiro,,Au,two-step,spin,EA,DMF/DMSO,130.0,30.0,20.92,1.12,0.6557,15.46
0.0,0.85,0.15,1.0,2.55,0.45,1,,ITO,SnO2,,,spiro,,Au,two-step,spin,CB,DMF/DMSO,130.0,30.0,22.13,1.15,0.7141,18.17
0.17,0.83,0.0,1.0,1.8,1.2,0,,ITO,C,BCP,,PTAA,,Ag,,spin,ANI,DMF/DMSO,100.0,30.0,16.1,1.08,0.75,12.7
0.05,0.8,0.15,1.0,2.85,0.15,1,,FTO,SnO2,,,spiro,,Ag,,,,,,,24.02,1.09,0.76,19.93
1.0,0.0,0.0,1.0,1.0,2.0,1,,FTO,c-TiO2,,,spiro,,Ag,two-step,spin,,DMSO,225.0,10.0,11.5,1.26,0.73,10.6
0.0,0.0,1.0,1.0,3.0,0.0,0,1.6,ITO,PCBM,,,PEDOT:PSS,,Ag,two-step,spin,CB,DMF/DMSO,100.0,10.0,19.6,0.92,0.73,14.07
0.0,0.4,0.6,1.0,3.0,0.0,1,1.53,FTO,c-TiO2,mp-TiO2,,spiro,,Au,two-step,spin,toluene,DMF,75.0,10.0,21.2,1.003,0.7,14.9
0.0,0.87,0.13,1.0,3.0,0.0,1,1.52,FTO,c-TiO2,,,spiro,,Au,two-step,spin,toluene,DMF,,,15.7,1.0,0.56,8.73
0.0,0.0,1.0,1.0,3.0,0.0,1,,FTO,c-TiO2,mp-TiO2,,spiro,,Au,one-step,spin,toluene,DMSO,100.0,60.0,19.79,0.987,0.7418,14.49
0.0,0.15,0.85,1.0,3.0,0.0,1,,FTO,c-TiO2,mp-TiO2,,spiro,,Au,one-step,spin,toluene,DMSO,100.0,60.0,19.9,0.994,0.7332,14.5
0.0,0.3,0.7,1.0,3.0,0.0,1,,FTO,c-TiO2,mp-TiO2,,spiro,,Au,one-step,spin,toluene,DMSO,100.0,60.0,19.84,0.899,0.7139,12.73
0.0,0.4,0.6,1.0,3.0,0.0,1,1.53,FTO,c-TiO2,mp-TiO2,,spiro,,Au,one-step,spin,toluene,DMSO,100.0,60.0,20.87,0.975,0.6997,14.23
0.0,0.5,0.5,1.0,3.0,0.0,1,,FTO,c-TiO2,mp-TiO2,,spiro,,Au,one-step,spin,toluene,DMSO,120.0,60.0,19.92,0.929,0.5499,10.18
0.0,0.85,0.15,1.0,3.0,0.0,1,,FTO,c-TiO2,mp-TiO2,,spiro,,Au,one-step,spin,toluene,DMSO,150.0,60.0,15.66,0.805,0.598,7.53
0.0,1.0,0.0,1.0,3.0,0.0,1,,FTO,c-TiO2,mp-TiO2,,spiro,,Au,one-step,spin,toluene,DMSO,150.0,60.0,17.55,0.802,0.655,9.22
0.0,0.75,0.25,1.0,3.0,0.0,1,1.545,FTO,c-TiO2,mp-TiO2,,spiro,,Au,one-step,spin,toluene,DMF,140.0,10.0,21.1,1.03,0.7138,15.51
0.0,0.0,1.0,1.0,3.0,0.0,0,1.52,ITO,PCBM,,,PEDOT:PSS,,Al,one-step,spin,toluene,GBL/DMF,110.0,10.0,8.89,0.89,0.7,5.51
0.05,0.0,0.95,1.0,3.0,0.0,0,1.51,ITO,PCBM,,,PEDOT:PSS,,Al,one-step,spin,toluene,GBL/DMF,110.0,10.0,8.69,1.01,0.72,6.29
0.1,0.0,0.9,1.0,3.0,0.0,0,1.54,ITO,PCBM,,,PEDOT:PSS,,Al,one-step,spin,toluene,GBL/DMF,110.0,10.0,10.1,1.05,0.73,7.68
0.2,0.0,0.8,1.0,3.0,0.0,0,1.57,ITO,PCBM,,,PEDOT:PSS,,Al,one-step,spin,toluene,GBL/DMF,110.0,10.0,6.76,1.04,0.65,4.58
0.3,0.0,0.7,1.0,3.0,0.0,0,1.58,ITO,PCBM,,,PEDOT:PSS,,Al,one-step,spin,toluene,GBL/DMF,110.0,10.0,5.85,1.04,0.62,3.78
0.4,0.0,0.6,1.0,3.0,0.0,0,1.62,ITO,PCBM,,,PEDOT:PSS,,Al,one-step,spin,toluene,GBL/DMF,110.0,10.0,4.26,1.03,0.57,2.5
0.6,0.0,0.4,1.0,3.0,0.0,0,1.68,ITO,PCBM,,,PEDOT:PSS,,Al,one-step,spin,toluene,GBL/DMF,110.0,10.0,1.5,1.01,0.52,0.79
0.8,0.0,0.2,1.0,3.0,0.0,0,1.72,ITO,PCBM,,,PEDOT:PSS,,Al,one-step,spin,toluene,GBL/DMF,110.0,10.0,0.58,0.84,0.46,0.22
1.0,0.0,0.0,1.0,3.0,0.0,0,2.05,ITO,PCBM,,,PEDOT:PSS,,Al,one-step,spin,toluene,GBL/DMF,110.0,10.0,0.26,0.79,0.45,0.09
0.1,0.9,0.0,1.0,3.0,0.0,1,1.55,FTO,c-TiO2,,,spiro,,Ag,one-step,spin,diethyl ether,DMF,150.0,5.0,23.5,1.06,0.663,16.5
0.0,1.0,0.0,1.0,3.0,0.0,1,,FTO,c-TiO2,,,spiro,,Ag,three-step,spin,toluene,DMF/DMSO,170.0,10.0,19.69,1.06,0.68,14.2
0.15,0.85,0.0,1.0,3.0,0.0,1,1.52,FTO,c-TiO2,,,spiro,,Ag,three-step,spin,toluene,DMF/DMSO,170.0,10.0,20.39,1.06,0.74,16.1
0.3,0.7,0.0,1.0,3.0,0.0,1,,FTO,c-TiO2,,,spiro,,Ag,three-step,spin,toluene,DMF/DMSO,170.0,10.0,19.46,1.04,0.73,14.8
0.45,0.55,0.0,1.0,3.0,0.0,1,,FTO,c-TiO2,,,spiro,,Ag,three-step,spin,toluene,DMF/DMSO,170.0,10.0,18.09,0.94,0.56,9.6
0.7,0.3,0.0,1.0,3.0,0.0,1,,FTO,c-TiO2,,,spiro,,Ag,three-step,spin,toluene,DMF/DMSO,170.0,10.0,18.08,1.0,0.56,10.2
0.2,0.8,0.0,1.0,3.0,0.0,1,1.56,FTO,c-TiO2,mp-TiO2,,spiro,,Au,two-step,spin,CB,DMF/DMSO,100.0,10.0,21.5,1.017,0.701,15.69
0.2,0.8,0.0,1.0,2.84,0.16,1,1.58,FTO,c-TiO2,mp-TiO2,,spiro,,Au,two-step,spin,CB,DMF/DMSO,100.0,10.0,21.9,1.073,0.742,17.35
0.0,0.83,0.17,1.0,1.8,1.2,1,1.74,FTO,SnO2,PCBM,,spiro,,Ag,one-step,spin,,DMF,185.0,90.0,19.4,1.2,0.751,17.1
0.0,1.0,0.0,1.0,3.0,0.0,1,1.52,FTO,c-TiO2,mp-TiO2,,spiro,,Au,two-step,spin,CB,DMF/DMSO,150.0,30.0,13.5,0.99,0.36,4.8
0.0,1.0,0.0,1.0,2.5,0.5,1,1.97,FTO,c-TiO2,mp-TiO2,,spiro,,Au,two-step,spin,CB,DMF/DMSO,100.0,30.0,14.3,1.2,0.56,9.6
0.0,1.0,0.0,1.0,2.0,1.0,1,2.27,FTO,c-TiO2,mp-TiO2,,spiro,,Au,two-step,spin,CB,DMF/DMSO,100.0,30.0,3.9,0.99,0.5,1.9
0.0,1.0,0.0,1.0,1.5,1.5,1,1.91,FTO,c-TiO2,mp-TiO2,,spiro,,Au,two-step,spin,CB,DMF/DMSO,100.0,30.0,7.1,1.06,0.5,3.7
0.0,1.0,0.0,1.0,1.0,2.0,1,1.97,FTO,c-TiO2,mp-TiO2,,spiro,,Au,two-step,spin,CB,DMF/DMSO,100.0,30.0,12.8,1.14,0.52,7.5
0.0,1.0,0.0,1.0,0.5,2.5,1,2.1,FTO,c-TiO2,mp-TiO2,,spiro,,Au,two-step,spin,CB,DMF/DMSO,100.0,30.0,9.7,1.06,0.49,5.0
0.0,1.0,0.0,1.0,0.0,3.0,1,2.27,FTO,c-TiO2,mp-TiO2,,spiro,,Au,two-step,spin,CB,DMF/DMSO,100.0,30.0,7.5,1.14,0.58,5.0
0.0,0.83,0.17,1.0,3.0,0.0,1,1.53,FTO,c-TiO2,mp-TiO2,,spiro,,Au,two-step,spin,CB,DMF/DMSO,100.0,30.0,21.5,0.92,0.61,12.1
0.0,0.83,0.17,1.0,2.5,0.5,1,1.63,FTO,c-TiO2,mp-TiO2,,spiro,,Au,two-step,spin,CB,DMF/DMSO,100.0,30.0,22.7,1.1,0.7,17.4
0.0,0.83,0.17,1.0,2.0,1.0,1,1.68,FTO,c-TiO2,mp-TiO2,,spiro,,Au,two-step,spin,CB,DMF/DMSO,100.0,30.0,19.1,1.18,0.65,14.7
0.0,0.83,0.17,1.0,1.5,1.5,1,1.87,FTO,c-TiO2,mp-TiO2,,spiro,,Au,two-step,spin,CB,DMF/DMSO,100.0,30.0,15.6,1.15,0.63,11.4
0.0,0.83,0.17,1.0,1.0,2.0,1,1.98,FTO,c-TiO2,mp-TiO2,,spiro,,Au,two-step,spin,CB,DMF/DMSO,100.0,30.0,11.1,0.98,0.54,5.8
0.0,0.83,0.17,1.0,0.5,2.5,1,2.11,FTO,c-TiO2,mp-TiO2,,spiro,,Au,two-step,spin,CB,DMF/DMSO,100.0,30.0,8.8,0.88,0.43,3.3
0.0,0.83,0.17,1.0,0.0,3.0,1,2.28,FTO,c-TiO2,mp-TiO2,,spiro,,Au,two-step,spin,CB,DMF/DMSO,100.0,30.0,7.0,1.42,0.65,6.5
0.0,0.67,0.33,1.0,3.0,0.0,1,1.53,FTO,c-TiO2,mp-TiO2,,spiro,,Au,two-step,spin,CB,DMF/DMSO,100.0,30.0,22.7,0.97,0.63,13.9
0.0,0.67,0.33,1.0,2.5,0.5,1,1.64,FTO,c-TiO2,mp-TiO2,,spiro,,Au,two-step,spin,CB,DMF/DMSO,100.0,30.0,23.7,1.14,0.76,20.7
0.0,0.67,0.33,1.0,2.0,1.0,1,1.68,FTO,c-TiO2,mp-TiO2,,spiro,,Au,two-step,spin,CB,DMF/DMSO,100.0,30.0,21.4,1.15,0.75,18.5
0.0,0.67,0.33,1.0,1.5,1.5,1,1.85,FTO,c-TiO2,mp-TiO2,,spiro,,Au,two-step,spin,CB,DMF/DMSO,100.0,30.0,15.3,1.11,0.69,11.7
0.0,0.67,0.33,1.0,1.0,2.0,1,1.97,FTO,c-TiO2,mp-TiO2,,spiro,,Au,two-step,spin,CB,DMF/DMSO,100.0,30.0,9.5,1.0,0.59,5.6
0.0,0.67,0.33,1.0,0.5,2.5,1,2.11,FTO,c-TiO2,mp-TiO2,,spiro,,Au,two-step,spin,CB,DMF/DMSO,100.0,30.0,7.2,0.92,0.51,3.4
0.0,0.67,0.33,1.0,0.0,3.0,1,2.28,FTO,c-TiO2,mp-TiO2,,spiro,,Au,two-step,spin,CB,DMF/DMSO,100.0,30.0,7.0,1.35,0.58,5.5
0.0,0.5,0.5,1.0,3.0,0.0,1,1.55,FTO,c-TiO2,mp-TiO2,,spiro,,Au,two-step,spin,CB,DMF/DMSO,100.0,30.0,19.6,0.96,0.68,12.8
0.0,0.5,0.5,1.0,2.5,0.5,1,1.61,FTO,c-TiO2,mp-TiO2,,spiro,,Au,two-step,spin,CB,DMF/DMSO,100.0,30.0,20.4,1.04,0.61,12.9
0.0,0.5,0.5,1.0,2.0,1.0,1,1.75,FTO,c-TiO2,mp-TiO2,,spiro,,Au,two-step,spin,CB,DMF/DMSO,100.0,30.0,20.0,1.1,0.69,15.3
0.0,0.5,0.5,1.0,1.5,1.5,1,1.85,FTO,c-TiO2,mp-TiO2,,spiro,,Au,two-step,spin,CB,DMF/DMSO,100.0,30.0,15.5,1.09,0.7,11.9
0.0,0.5,0.5,1.0,1.0,2.0,1,1.96,FTO,c-TiO2,mp-TiO2,,spiro,,Au,two-step,spin,CB,DMF/DMSO,100.0,30.0,12.6,1.03,0.6,7.9
0.0,0.5,0.5,1.0,0.5,2.5,1,2.14,FTO,c-TiO2,mp-TiO2,,spiro,,Au,two-step,spin,CB,DMF/DMSO,100.0,30.0,6.9,0.98,0.58,3.9
0.0,0.5,0.5,1.0,0.0,3.0,1,2.28,FTO,c-TiO2,mp-TiO2,,spiro,,Au,two-step,spin,CB,DMF/DMSO,100.0,30.0,7.0,1.39,0.73,7.1
0.0,0.33,0.67,1.0,3.0,0.0,1,1.56,FTO,c-TiO2,mp-TiO2,,spiro,,Au,two-step,spin,CB,DMF/DMSO,100.0,30.0,22.3,1.0,0.65,14.3
0.0,0.33,0.67,1.0,2.5,0.5,1,1.67,FTO,c-TiO2,mp-TiO2,,spiro,,Au,two-step,spin,CB,DMF/DMSO,100.0,30.0,18.7,0.91,0.64,11.0
0.0,0.33,0.67,1.0,2.0,1.0,1,1.76,FTO,c-TiO2,mp-TiO2,,spiro,,Au,two-step,spin,CB,DMF/DMSO,100.0,30.0,20.4,1.17,0.73,17.5
0.0,0.33,0.67,1.0,1.5,1.5,1,1.85,FTO,c-TiO2,mp-TiO2,,spiro,,Au,two-step,spin,CB,DMF/DMSO,100.0,30.0,13.9,1.13,0.68,10.7
0.0,0.33,0.67,1.0,1.0,2.0,1,1.97,FTO,c-TiO2,mp-TiO2,,spiro,,Au,two-step,spin,CB,DMF/DMSO,100.0,30.0,9.0,1.08,0.64,6.2
0.0,0.33,0.67,1.0,0.5,2.5,1,2.14,FTO,c-TiO2,mp-TiO2,,spiro,,Au,two-step,spin,CB,DMF/DMSO,100.0,30.0,4.4,0.99,0.66,2.9
0.0,0.33,0.67,1.0,0.0,3.0,1,2.29,FTO,c-TiO2,mp-TiO2,,spiro,,Au,two-step,spin,CB,DMF/DMSO,100.0,30.0,6.4,1.35,0.72,6.4
0.0,0.17,0.83,1.0,3.0,0.0,1,1.59,FTO,c-TiO2,mp-TiO2,,spiro,,Au,two-step,spin,CB,DMF/DMSO,100.0,30.0,18.8,1.05,0.6,11.8
0.0,0.17,0.83,1.0,2.5,0.5,1,1.63,FTO,c-TiO2,mp-TiO2,,spiro,,Au,two-step,spin,CB,DMF/DMSO,100.0,30.0,22.7,1.04,0.68,16.0
0.0,0.17,0.83,1.0,2.0,1.0,1,1.76,FTO,c-TiO2,mp-TiO2,,spiro,,Au,two-step,spin,CB,DMF/DMSO,100.0,30.0,16.7,1.12,0.65,12.2
0.0,0.17,0.83,1.0,1.5,1.5,1,1.86,FTO,c-TiO2,mp-TiO2,,spiro,,Au,two-step,spin,CB,DMF/DMSO,100.0,30.0,10.3,1.07,0.79,8.7
0.0,0.17,0.83,1.0,1.0,2.0,1,1.99,FTO,c-TiO2,mp-TiO2,,spiro,,Au,two-step,spin,CB,DMF/DMSO,100.0,30.0,5.1,0.94,0.74,3.5
0.0,0.17,0.83,1.0,0.5,2.5,1,2.15,FTO,c-TiO2,mp-TiO2,,spiro,,Au,two-step,spin,CB,DMF/DMSO,100.0,30.0,2.8,0.95,0.86,2.3
0.0,0.17,0.83,1.0,0.0,3.0,1,2.3,FTO,c-TiO2,mp-TiO2,,spiro,,Au,two-step,spin,CB,DMF/DMSO,100.0,30.0,6.3,1.37,0.81,7.1
0.0,0.0,1.0,1.0,3.0,0.0,1,1.59,FTO,c-TiO2,mp-TiO2,,spiro,,Au,two-step,spin,CB,DMF/DMSO,100.0,30.0,21.2,0.91,0.54,10.3
0.0,0.0,1.0,1.0,2.5,0.5,1,1.66,FTO,c-TiO2,mp-TiO2,,spiro,,Au,two-step,spin,CB,DMF/DMSO,100.0,30.0,18.3,1.1,0.66,13.2
0.0,0.0,1.0,1.0,2.0,1.0,1,1.7,FTO,c-TiO2,mp-TiO2,,spiro,,Au,two-step,spin,CB,DMF/DMSO,100.0,30.0,13.2,0.96,0.67,8.5
0.0,0.0,1.0,1.0,0.0,3.0,1,2.31,FTO,c-TiO2,mp-TiO2,,spiro,,Au,two-step,spin,CB,DMF/DMSO,100.0,30.0,5.9,1.41,0.67,5.6
0.2,0.8,0.0,1.0,3.0,0.0,1,1.574,FTO,SnO2,C,,spiro,,Au,one-step,spin,diethyl ether,DMF/DMSO,150.0,10.0,21.73,1.03,0.7237,16.18
0.0,1.0,0.0,1.0,3.0,0.0,1,1.48,FTO,c-TiO2,,,spiro,,Ag,one-step,spin,,DMF/DMSO,185.0,30.0,15.28,0.72,0.36,3.94
0.1,0.9,0.0,1.0,3.0,0.0,1,1.53,FTO,c-TiO2,,,spiro,,Ag,one-step,spin,,DMF/DMSO,185.0,30.0,22.25,0.69,0.45,6.82
0.15,0.85,0.0,1.0,3.0,0.0,1,1.54,FTO,c-TiO2,,,spiro,,Ag,one-step,spin,,DMF/DMSO,185.0,30.0,22.61,0.86,0.64,12.35
0.2,0.8,0.0,1.0,3.0,0.0,1,1.55,FTO,c-TiO2,,,spiro,,Ag,one-step,spin,,DMF/DMSO,185.0,30.0,20.75,0.7,0.53,7.67
0.25,0.75,0.0,1.0,3.0,0.0,1,1.54,FTO,c-TiO2,,,spiro,,Ag,one-step,spin,,DMF/DMSO,185.0,30.0,22.61,0.83,0.51,9.48
0.0,0.85,0.15,1.0,2.85,0.15,1,1.55,ITO,TiO2,,,spiro,,Au,one-step,spin,CB,DMF/DMSO,100.0,10.0,20.96,1.01,0.61,14.29
0.0,0.85,0.15,1.0,2.7,0.3,1,1.58,ITO,TiO2,,,spiro,,Au,one-step,spin,CB,DMF/DMSO,100.0,10.0,21.3,1.06,0.7,15.3
0.0,0.85,0.15,1.0,2.55,0.45,1,1.6,ITO,TiO2,,,spiro,,Au,one-step,spin,CB,DMF/DMSO,100.0,10.0,20.77,1.04,0.68,14.08
0.0,0.85,0.15,1.0,2.4,0.6,1,1.62,ITO,TiO2,,,spiro,,Au,one-step,spin,CB,DMF/DMSO,100.0,10.0,20.18,1.05,0.54,9.79
0.0,0.85,0.15,1.0,2.25,0.75,1,1.65,ITO,TiO2,,,spiro,,Au,one-step,spin,CB,DMF/DMSO,100.0,10.0,17.91,1.07,0.64,11.17
0.0,0.85,0.15,1.0,2.1,0.9,1,1.68,ITO,TiO2,,,spiro,,Au,one-step,spin,CB,DMF/DMSO,100.0,10.0,17.71,1.1,0.65,10.04
0.0,0.85,0.15,1.0,1.95,1.05,1,1.72,ITO,TiO2,,,spiro,,Au,one-step,spin,CB,DMF/DMSO,100.0,10.0,17.86,1.1,0.65,12.11
0.0,0.85,0.15,1.0,1.8,1.2,1,1.76,ITO,TiO2,,,spiro,,Au,one-step,spin,CB,DMF/DMSO,100.0,10.0,15.8,1.11,0.56,8.32
0.0,0.85,0.15,1.0,1.65,1.35,1,1.8,ITO,TiO2,,,spiro,,Au,one-step,spin,CB,DMF/DMSO,100.0,10.0,17.27,1.12,0.59,11.59
0.0,0.9,0.1,1.0,2.7,0.3,1,1.59,ITO,TiO2,,,spiro,,Au,one-step,spin,CB,DMF/DMSO,100.0,10.0,21.5,1.03,0.59,15.3
0.0,0.85,0.15,1.0,2.55,0.45,1,1.6,ITO,TiO2,,,spiro,,Au,one-step,spin,CB,DMF/DMSO,100.0,10.0,20.77,1.04,0.68,14.47
0.0,0.8,0.2,1.0,2.4,0.6,1,1.64,ITO,TiO2,,,spiro,,Au,one-step,spin,CB,DMF/DMSO,100.0,10.0,20.48,1.03,0.64,13.48
0.0,0.75,0.25,1.0,2.25,0.75,1,1.67,ITO,TiO2,,,spiro,,Au,one-step,spin,CB,DMF/DMSO,100.0,10.0,20.88,1.05,0.57,15.83
0.0,0.7,0.3,1.0,2.1,0.9,1,1.69,ITO,TiO2,,,spiro,,Au,one-step,spin,CB,DMF/DMSO,100.0,10.0,17.97,1.07,0.62,12.58
0.0,0.65,0.35,1.0,1.95,1.05,1,1.73,ITO,TiO2,,,spiro,,Au,one-step,spin,CB,DMF/DMSO,100.0,10.0,18.5,1.09,0.68,13.95
0.0,0.6,0.4,1.0,1.8,1.2,1,1.77,ITO,TiO2,,,spiro,,Au,one-step,spin,CB,DMF/DMSO,100.0,10.0,17.21,1.1,0.59,12.19
0.0,0.55,0.45,1.0,1.65,1.35,1,1.81,ITO,TiO2,,,spiro,,Au,one-step,spin,CB,DMF/DMSO,100.0,10.0,17.38,1.1,0.6,12.33
0.0,0.5,0.5,1.0,1.5,1.5,1,1.84,ITO,TiO2,,,spiro,,Au,one-step,spin,CB,DMF/DMSO,100.0,10.0,16.19,1.11,0.59,11.1
0.0,1.0,0.0,1.0,3.0,0.0,1,,FTO,c-TiO2,mp-TiO2,,spiro,,Au,two-step,spin,CB,DMF/DMSO,100.0,10.0,21.4,0.809,0.592,10.4
0.2,0.8,0.0,1.0,3.0,0.0,1,1.56,FTO,c-TiO2,mp-TiO2,,spiro,,Au,two-step,spin,CB,DMF/DMSO,100.0,10.0,21.5,1.017,0.701,15.69
0.2,0.8,0.0,1.0,2.84,0.16,1,1.58,FTO,c-TiO2,mp-TiO2,,spiro,,Au,two-step,spin,CB,DMF/DMSO,100.0,10.0,21.9,1.073,0.742,17.35
0.05,0.83,0.12,1.0,2.61,0.39,1,1.61,FTO,c-TiO2,mp-TiO2,,spiro,,Au,two-step,spin,CB,DMF/DMSO,100.0,50.0,22.21,1.097,0.785,19.11
0.06,0.79,0.15,1.0,2.55,0.45,1,1.59,FTO,c-TiO2,mp-TiO2,,spiro,,Au,two-step,spin,CB,DMF/DMSO,100.0,60.0,22.6,1.05,0.73,17.3
0.06,0.79,0.15,1.0,1.2,1.8,1,1.83,FTO,c-TiO2,mp-TiO2,,spiro,,Au,two-step,spin,CB,DMF/DMSO,100.0,60.0,15.3,1.12,0.72,12.3
0.0,0.85,0.15,1.0,2.55,0.45,1,1.62,FTO,c-TiO2,mp-TiO2,,spiro,,Au,one-step,spin,CB,DMF/DMSO,100.0,60.0,21.47,1.027,0.6916,15.24
0.05,0.8075,0.1425,1.0,2.55,0.45,1,1.612,FTO,c-TiO2,mp-TiO2,,spiro,,Au,one-step,spin,CB,DMF/DMSO,100.0,60.0,21.7,1.055,0.7548,17.1
0.1,0.765,0.135,1.0,2.55,0.45,1,1.611,FTO,c-TiO2,mp-TiO2,,spiro,,Au,one-step,spin,CB,DMF/DMSO,100.0,60.0,21.28,1.061,0.6955,15.71
0.5,0.5,0.0,1.0,2.49,0.51,1,1.62,ITO,C,,,TaTm,,Au,Vacuum Deposited,,,,,,17.6,0.846,0.57,8.5
0.5,0.4,0.1,1.0,2.49,0.51,1,1.7,ITO,C,,,TaTm,,Au,Vacuum Deposited,,,,,,17.0,1.146,0.82,16.0
0.0,0.0,1.0,1.0,3.0,0.0,1,1.6,ITO,C,,,TaTm,,Au,Vacuum Deposited,,,,,,19.6,1.094,0.812,17.4
0.0,0.0,1.0,1.0,2.4,0.6,1,1.72,ITO,C,,,TaTm,,Au,Vacuum Deposited,,,,,,17.3,1.104,0.819,15.6
0.0,0.0,1.0,1.0,1.5,1.5,1,1.87,ITO,C,,,TaTm,,Au,Vacuum Deposited,,,,,,10.5,1.206,0.791,10.0
0.0,0.0,1.0,1.0,3.0,0.0,0,1.61,ITO,C,PCBM,,NiOx,,Ag,two-step,spin,toluene,DMF/DMSO,100.0,10.0,20.13,1.05,0.73,15.43
0.0,0.3,0.7,1.0,3.0,0.0,0,1.57,ITO,C,PCBM,,NiOx,,Ag,two-step,spin,toluene,DMF/DMSO,100.0,10.0,21.47,1.02,0.75,16.42
0.0,0.4,0.6,1.0,3.0,0.0,0,1.55,ITO,C,PCBM,,NiOx,,Ag,two-step,spin,toluene,DMF/DMSO,100.0,10.0,21.98,1.0,0.72,15.83
0.0,0.6,0.4,1.0,3.0,0.0,0,1.54,ITO,C,PCBM,,NiOx,,Ag,two-step,spin,toluene,DMF/DMSO,100.0,10.0,20.38,0.99,0.65,13.11
0.0,0.65,0.35,1.0,3.0,0.0,0,1.52,ITO,C,PCBM,,NiOx,,Ag,two-step,spin,toluene,DMF/DMSO,100.0,10.0,19.43,0.98,0.58,11.04
0.0,1.0,0.0,1.0,3.0,0.0,0,1.51,ITO,C,PCBM,,NiOx,,Ag,two-step,spin,toluene,DMF/DMSO,150.0,10.0,20.76,0.96,0.63,12.56
0.0,0.3,0.7,1.0,0.0,3.0,0,1.57,ITO,C,PCBM,,NiOx,,Ag,two-step,spin,toluene,DMF/DMSO,100.0,10.0,21.47,1.02,0.75,16.42
0.0,0.3,0.7,1.0,0.15,2.85,0,1.6,ITO,C,PCBM,,NiOx,,Ag,two-step,spin,toluene,DMF/DMSO,100.0,10.0,20.48,1.06,0.77,16.72
0.0,0.3,0.7,1.0,0.3,2.7,0,1.63,ITO,C,PCBM,,NiOx,,Ag,two-step,spin,toluene,DMF/DMSO,100.0,10.0,20.21,1.1,0.78,17.34
0.0,0.3,0.7,1.0,0.45,2.55,0,1.66,ITO,C,PCBM,,NiOx,,Ag,two-step,spin,toluene,DMF/DMSO,100.0,10.0,18.94,1.11,0.78,16.4
0.0,0.3,0.7,1.0,0.6,2.4,0,1.69,ITO,C,PCBM,,NiOx,,Ag,two-step,spin,toluene,DMF/DMSO,100.0,10.0,17.34,1.11,0.78,15.01
0.17,0.83,0.0,1.0,2.4,0.8,1,1.72,FTO,SnO2,,,spiro,,Au,two-step,spin,CB,DMF/DMSO,100.0,60.0,18.3,1.244,0.77,18.6
0.17,0.83,0.0,1.0,1.8,1.2,1,1.79,FTO,SnO2,,,spiro,,Au,two-step,spin,CB,DMF/DMSO,100.0,60.0,16.4,1.284,0.687,16.51
0.17,0.83,0.0,1.0,1.5,1.5,1,1.86,FTO,SnO2,,,spiro,,Au,two-step,spin,CB,DMF/DMSO,100.0,60.0,15.1,1.296,0.674,15.01
0.17,0.83,0.0,1.0,1.2,1.8,1,1.93,FTO,SnO2,,,spiro,,Au,two-step,spin,CB,DMF/DMSO,100.0,60.0,13.6,1.312,0.652,14.35
0.17,0.83,0.0,1.0,2.25,0.75,0,1.68,ITO,C,BCP,,PTAA,,Ag,three-step,spin,,DMF/DMSO,100.0,30.0,19.0,1.1,0.74,15.4
0.25,0.75,0.0,1.0,2.4,0.6,0,1.68,ITO,C,BCP,,PTAA,,Ag,three-step,spin,,DMF/DMSO,100.0,30.0,19.4,1.1,0.81,17.4
0.17,0.83,0.0,1.0,1.8,1.2,0,1.75,ITO,C,BCP,,PTAA,,Ag,three-step,spin,,DMF/DMSO,100.0,30.0,17.4,1.13,0.74,14.6
0.4,0.6,0.0,1.0,2.1,0.9,0,1.75,ITO,C,BCP,,PTAA,,Ag,three-step,spin,,DMF/DMSO,100.0,30.0,17.5,1.17,0.8,16.3
0.0,0.0,1.0,1.0,3.0,0.0,1,1.58,FTO,SnO2,C,,spiro,,Ag,three-step,CAGQ,,DMF/DMSO,100.0,60.0,16.3,0.81,0.53,7.5
0.0,0.85,0.15,1.0,2.7,0.3,1,1.55,FTO,SnO2,C,,spiro,,Ag,three-step,CAGQ,,DMF/DMSO,100.0,60.0,17.0,0.81,0.5,6.3
0.0,0.85,0.15,1.0,2.85,0.15,1,1.55,FTO,SnO2,C,,spiro,,Ag,three-step,CAGQ,,DMF/DMSO,150.0,30.0,18.4,0.9,0.46,7.7
0.05,0.7885,0.1615,1.0,2.7,0.3,1,1.55,FTO,SnO2,C,,spiro,,Ag,three-step,CAGQ,,DMF/DMSO,100.0,60.0,18.3,0.9,0.58,8.9
0.0,0.0,1.0,1.0,3.0,0.0,1,1.61,FTO,SnO2,C,,spiro,,Ag,three-step,spin,,DMF/DMSO,100.0,60.0,21.2,1.05,0.74,16.5
0.0,0.0,1.0,1.0,3.0,0.0,1,1.59,FTO,SnO2,C,,spiro,,Ag,three-step,spin,,DMF,100.0,60.0,21.4,1.01,0.66,14.6
0.0,1.0,0.0,1.0,3.0,0.0,1,1.52,FTO,SnO2,C,,spiro,,Ag,three-step,spin,,DMF/DMSO,150.0,30.0,22.3,0.95,0.75,16.1
0.0,0.85,0.15,1.0,2.7,0.3,1,1.57,FTO,SnO2,C,,spiro,,Ag,three-step,spin,,DMF/DMSO,100.0,60.0,21.9,1.06,0.72,16.6
0.15,0.85,0.0,1.0,2.85,0.15,1,1.59,FTO,SnO2,C,,spiro,,Ag,three-step,spin,,DMF/DMSO,150.0,30.0,21.5,0.98,0.7,14.7
0.05,0.7885,0.1615,1.0,2.7,0.3,1,1.58,FTO,SnO2,C,,spiro,,Ag,three-step,spin,,DMF/DMSO,100.0,60.0,22.6,1.08,0.74,18.0
0.2,0.8,0.0,1.0,1.95,1.05,1,1.76,FTO,SnO2,C,,spiro,,Ag,three-step,spin,,DMF/DMSO,150.0,30.0,16.9,1.08,0.7,12.5
0.25,0.75,0.0,1.0,2.1,0.9,1,1.73,FTO,SnO2,C,,spiro,,Ag,three-step,spin,,DMF/DMSO,150.0,30.0,17.1,1.06,0.67,12.2
0.2,0.664,0.136,1.0,1.95,1.05,1,1.77,FTO,SnO2,C,,spiro,,Ag,three-step,spin,,DMF/DMSO,100.0,60.0,16.5,1.07,0.69,12.0
0.0,0.0,1.0,1.0,3.0,0.0,0,1.58,FTO,PCBM,BCP,,ployTPD:F4-TCNQ,,Ag,three-step,CAGQ,,DMF/DMSO,100.0,60.0,13.5,0.81,0.6,6.6
0.05,0.7885,0.1615,1.0,2.7,0.3,0,1.55,FTO,PCBM,BCP,,ployTPD:F4-TCNQ,,Ag,three-step,CAGQ,,DMF/DMSO,100.0,60.0,11.2,0.1,0.19,0.3
0.2,0.8,0.0,1.0,1.95,1.05,0,1.76,FTO,PCBM,BCP,,ployTPD:F4-TCNQ,,Ag,three-step,CAGQ,,DMF/DMSO,150.0,30.0,14.1,0.91,0.49,6.3
0.0,0.0,1.0,1.0,3.0,0.0,0,1.61,FTO,PCBM,BCP,,ployTPD:F4-TCNQ,,Ag,three-step,spin,,DMF/DMSO,100.0,60.0,18.9,1.04,0.79,15.6
0.05,0.7885,0.1615,1.0,2.7,0.3,0,1.58,FTO,PCBM,BCP,,ployTPD:F4-TCNQ,,Ag,three-step,spin,,DMF/DMSO,100.0,60.0,20.0,0.95,0.78,15.4
0.2,0.8,0.0,1.0,1.95,1.05,0,1.76,FTO,PCBM,BCP,,ployTPD:F4-TCNQ,,Ag,three-step,spin,,DMF/DMSO,150.0,30.0,14.3,1.07,0.76,11.6
0.6,0.0,0.4,1.0,1.8,1.2,0,1.81,ITO,PCBM,BCP,,PTAA,,Ag,one-step,spin,CB,DMF/DMSO,130.0,10.0,13.9,1.17,0.683,11.1
0.6,0.4,0.0,1.0,1.8,1.2,0,1.78,ITO,PCBM,BCP,,PTAA,,Ag,one-step,spin,CB,DMF/DMSO,130.0,10.0,14.0,1.12,0.774,12.1
0.0,0.4,0.6,1.0,1.8,1.2,0,1.76,ITO,PCBM,BCP,,PTAA,,Ag,one-step,spin,CB,DMF/DMSO,130.0,10.0,16.0,1.17,0.786,14.7
0.15,0.85,0.0,1.0,0.9,2.1,1,2.0,ITO,TiO2,,,TaTm,,Au,one-step,spin,toluene,DMSO,100.0,30.0,11.36,1.183,0.774,10.4

File: TCP_ML/tcpcsv.csv (part 2 of 3)
,Perovskite,bandgap(eV),glass,ETL,ETL-2,"ETL 
116,Cs0.05MA0.08FA0.87PbI2.76Br0.24,,ITO,BCP,C60,,PTAA,,Ag,one-step,spin,,DMF/DMSO/PA/4F-PEAI/Pb(SCN)2,100.0,30.0,21.65,1.03,0.725,16.5,"Louks, A.E., Tirawat, R., Yang, M., Habisreutinger, S.N., Harvey, S.P., Schutt, K., Zhu, K., Berry, J.J. and Palmstrom, A.F. (2023), Improving Stability of Triple-Cation Perovskite Solar Cells under High-Temperature Operation. Sol. RRL, 7: 2300248."
117,Cs0.05MA0.08FA0.87PbI2.76Br0.24,,ITO,BCP,C60,,PTAA,,Ag,one-step,spin,,DMF/DMSO/Pb(SCN)2,100.0,30.0,21.93,1.02,0.802,18.2,"Louks, A.E., Tirawat, R., Yang, M., Habisreutinger, S.N., Harvey, S.P., Schutt, K., Zhu, K., Berry, J.J. and Palmstrom, A.F. (2023), Improving Stability of Triple-Cation Perovskite Solar Cells under High-Temperature Operation. Sol. RRL, 7: 2300248."
118,Cs0.05MA0.08FA0.87PbI2.76Br0.24,,ITO,BCP,C60,,PTAA,,Ag,one-step,spin,,DMF/DMSO/MASCN,100.0,30.0,22.46,0.98,0.783,17.3,"Louks, A.E., Tirawat, R., Yang, M., Habisreutinger, S.N., Harvey, S.P., Schutt, K., Zhu, K., Berry, J.J. and Palmstrom, A.F. (2023), Improving Stability of Triple-Cation Perovskite Solar Cells under High-Temperature Operation. Sol. RRL, 7: 2300248."
119,Cs0.05MA0.08FA0.87PbI2.76Br0.24,,ITO,BCP,C60,,PTAA,,Ag,one-step,spin,,DMF/DMSO/4F-PEAI/Pb(SCN)2,100.0,30.0,22,1.05,0.766,17.7,"Louks, A.E., Tirawat, R., Yang, M., Habisreutinger, S.N., Harvey, S.P., Schutt, K., Zhu, K., Berry, J.J. and Palmstrom, A.F. (2023), Improving Stability of Triple-Cation Perovskite Solar Cells under High-Temperature Operation. Sol. RRL, 7: 2300248."
120,Cs0.05MA0.08FA0.87PbI2.76Br0.24,,ITO,BCP,C60,,PTAA,,Ag,one-step,spin,,DMF/DMSO/Ga(AcAc)3,100.0,30.0,21.87,1.02,0.799,17.9,"Louks, A.E., Tirawat, R., Yang, M., Habisreutinger, S.N., Harvey, S.P., Schutt, K., Zhu, K., Berry, J.J. and Palmstrom, A.F. (2023), Improving Stability of Triple-Cation Perovskite Solar Cells under High-Temperature Operation. Sol. RRL, 7: 2300248."
121,Cs0.05MA0.08FA0.87PbI2.76Br0.24,,ITO,BCP,C60,,PTAA,,Ag,one-step,spin,,DMF/DMSO/BMIM:PF6,100.0,30.0,22.74,0.97,0.738,16.2,"Louks, A.E., Tirawat, R., Yang, M., Habisreutinger, S.N., Harvey, S.P., Schutt, K., Zhu, K., Berry, J.J. and Palmstrom, A.F. (2023), Improving Stability of Triple-Cation Perovskite Solar Cells under High-Temperature Operation. Sol. RRL, 7: 2300248."
122,Cs0.05MA0.08FA0.87PbI2.76Br0.24,,ITO,BCP,C60,,PTAA,,Ag,one-step,spin,,DMF/DMSO/KSCN,100.0,30.0,22.54,1.02,0.803,18.5,"Louks, A.E., Tirawat, R., Yang, M., Habisreutinger, S.N., Harvey, S.P., Schutt, K., Zhu, K., Berry, J.J. and Palmstrom, A.F. (2023), Improving Stability of Triple-Cation Perovskite Solar Cells under High-Temperature Operation. Sol. RRL, 7: 2300248."
123,Cs0.05MA0.08FA0.87PbI2.76Br0.24,,ITO,BCP,C60,,PTAA,,Ag,one-step,spin,,DMF/DMSO/Y6,100.0,30.0,20.1,0.99,0.68,13.6,"Louks, A.E., Tirawat, R., Yang, M., Habisreutinger, S.N., Harvey, S.P., Schutt, K., Zhu, K., Berry, J.J. and Palmstrom, A.F. (2023), Improving Stability of Triple-Cation Perovskite Solar Cells under High-Temperature Operation. Sol. RRL, 7: 2300248."
124,Cs0.05MA0.08FA0.87PbI2.76Br0.24,,ITO,BCP,C60,,PTAA,,Ag,one-step,spin,,DMF/DMSO/4F-PEAI/Pb(SCN)2/Ga(AcAc)3,100.0,30.0,22.06,1.07,0.798,18.7,"Louks, A.E., Tirawat, R., Yang, M., Habisreutinger, S.N., Harvey, S.P., Schutt, K., Zhu, K., Berry, J.J. and Palmstrom, A.F. (2023), Improving Stability of Triple-Cation Perovskite Solar Cells under High-Temperature Operation. Sol. RRL, 7: 2300248."
125,Cs0.05MA0.08FA0.87PbI2.76Br0.24,,ITO,BCP,C60,,PTAA,,Ag,one-step,spin,,DMF/DMSO/4F-PEAI,100.0,30.0,22.25,1.05,0.759,18.0,"Louks, A.E., Tirawat, R., Yang, M., Habisreutinger, S.N., Harvey, S.P., Schutt, K., Zhu, K., Berry, J.J. and Palmstrom, A.F. (2023), Improving Stability of Triple-Cation Perovskite Solar Cells under High-Temperature Operation. Sol. RRL, 7: 2300248."
126,Cs0.05MA0.08FA0.87PbI2.76Br0.24,,ITO,BCP,C60,,PTAA,,Ag,one-step,spin,,DMF/DMSO/PA,100.0,30.0,21.4,0.92,0.589,11.8,"Louks, A.E., Tirawat, R., Yang, M., Habisreutinger, S.N., Harvey, S.P., Schutt, K., Zhu, K., Berry, J.J. and Palmstrom, A.F. (2023), Improving Stability of Triple-Cation Perovskite Solar Cells under High-Temperature Operation. Sol. RRL, 7: 2300248."
127,MAPbI2.55Br0.45,,FTO,TiO2,,,spiro-MeOTAD,,Au,two-step,spin,CB,DMF/DMSO,100.0,60.0,20.5,1.0254,0.7,14.7,"Lin, Q., Senanayak, S.P., Yaghoobi Nia, N., Alsari, M., Lilliu, S. and Abdi-Jalebi, M. (2023), Impact of A-Site Cation Modification on Charge Transport Properties of Lead Halide Perovskite for Photovoltaics Applications. Energy Technol., 11: 2300358."
128,FA0.85MA0.15PbI2.55Br0.45,,FTO,TiO2,,,spiro-MeOTAD,,Au,two-step,spin,CB,DMF/DMSO,100.0,60.0,22.04,1.0285,0.72,16.3,"Lin, Q., Senanayak, S.P., Yaghoobi Nia, N., Alsari, M., Lilliu, S. and Abdi-Jalebi, M. (2023), Impact of A-Site Cation Modification on Charge Transport Properties of Lead Halide Perovskite for Photovoltaics Applications. Energy Technol., 11: 2300358."
129,Cs0.05FA0.80MA0.15PbI2.55Br0.45,,FTO,TiO2,,,spiro-MeOTAD,,Au,two-step,spin,CB,DMF/DMSO,100.0,60.0,22.595,1.065,0.73,17.6,"Lin, Q., Senanayak, S.P., Yaghoobi Nia, N., Alsari, M., Lilliu, S. and Abdi-Jalebi, M. (2023), Impact of A-Site Cation Modification on Charge Transport Properties of Lead Halide Perovskite for Photovoltaics Applications. Energy Technol., 11: 2300358."
130,Cs0.05FA0.80MA0.15PbI2.55Br0.45,,FTO,TiO2,,,spiro-MeOTAD,,Au,two-step,spin,CB,DMF/DMSO/RbI,100.0,60.0,23.06,1.1395,0.78,20.5,"Lin, Q., Senanayak, S.P., Yaghoobi Nia, N., Alsari, M., Lilliu, S. and Abdi-Jalebi, M. (2023), Impact of A-Site Cation Modification on Charge Transport Properties of Lead Halide Perovskite for Photovoltaics Applications. Energy Technol., 11: 2300358."
131,Cs0.05FA0.80MA0.15PbI2.55Br0.45,,FTO,TiO2,,,spiro-MeOTAD,,Au,two-step,spin,CB,DMF/DMSO/KI,100.0,60.0,23.215,1.162,0.765,20.65,"Lin, Q., Senanayak, S.P., Yaghoobi Nia, N., Alsari, M., Lilliu, S. and Abdi-Jalebi, M. (2023), Impact of A-Site Cation Modification on Charge Transport Properties of Lead Halide Perovskite for Photovoltaics Applications. Energy Technol., 11: 2300358."
132,Cs0.05FA0.81MA0.14PbI2.55Br0.45,,FTO,TiO2,,,spiro-MeOTAD,,Au,two-step,spin,CB,DMF/DMSO,,,28.48,1.02,0.5505,15.99,"Temsal, M., Aryal, S., Kaul, A.B. (2023). Triple-Cation Perovskite Photoabsorbers and Solar Cells. In: TMS 2023 152nd Annual Meeting & Exhibition Supplemental Proceedings. TMS 2023. The Minerals, Metals & Materials Series. Springer, Cham. https://doi.org/10.1007/978-3-031-22524-6_43"
133,Cs0.05 FA0.79 MA0.16 PbI2.45 Br0.55,,FTO,c-TiO2,mp-TiO2,,spiro-MeOTAD,,Au,,,,,,,18.85,1.09,0.6975,14.32,"Aryal, S., Temsal, M., Ghavaminia, E., Kaul, A.B. (2023). Stability Study of Cesium-Based Triple Cation Perovskite Solar Cells in Elevated Environmental Ambients. In: TMS 2023 152nd Annual Meeting & Exhibition Supplemental Proceedings. TMS 2023. The Minerals, Metals & Materials Series. Springer, Cham."
134,Cs0.05MA0.4FA0.55PbI2.88Br0.12,,FTO,c-TiO2,SnO2,,spiro-MeOTAD,,Au,two-step,slot-die-coating,,DMF/DMSO,150.0,15.0,22.5,1.089,0.73,18.0,"I. Zimmermann, M. AlAtem, O. Fournier, S. Bernard, S. Jutteau, L. Lombez, J. Rousset, Sequentially Slot-Die-Coated Perovskite for Efficient and Scalable Solar Cells. Adv. Mater. Interfaces 2021, 8, 2100743."
135,Cs0.05MA0.4FA0.55PbI3.84Br0.16,,FTO,c-TiO2,mp-TiO2,,spiro-MeOTAD,,Au,two-step,slot-die-coating,,DMF/DMSO,150.0,15.0,21.5,1.103,0.7385,17.5,"I. Zimmermann, M. AlAtem, O. Fournier, S. Bernard, S. Jutteau, L. Lombez, J. Rousset, Sequentially Slot-Die-Coated Perovskite for Efficient and Scalable Solar Cells. Adv. Mater. Interfaces 2021, 8, 2100743."
136,Cs0.05MA0.4FA0.55PbI4.8Br0.2,,FTO,SnO2,,,spiro-MeOTAD,,Au,two-step,slot-die-coating,,DMF/DMSO,150.0,15.0,22.1,1.023,0.723,16.3,"I. Zimmermann, M. AlAtem, O. Fournier, S. Bernard, S. Jutteau, L. Lombez, J. Rousset, Sequentially Slot-Die-Coated Perovskite for Efficient and Scalable Solar Cells. Adv. Mater. Interfaces 2021, 8, 2100743."
137,MA0.17FA0.83PbI2.49Br0.51,,FTO,c-TiO2,mp-TiO2,,spiro-MeOTAD,,Au,two-step,spin,CB,DMF/DMSO,100.0,60.0,20.2,1.13,0.64,14.6,"Ašmontas S, Čerškus A, Gradauskas J, Grigucevičienė A, Juškėnas R, Leinartas K, Lučun A, Petrauskas K, Selskis A, Sužiedėlis A, et al. Impact of Cesium Concentration on Optoelectronic Properties of Metal Halide Perovskites. Materials. 2022; 15(5):1936."
138,Cs0.1MA0.153FA0.747PbI2.49Br0.51,,FTO,c-TiO2,mp-TiO2,,spiro-MeOTAD,,Au,two-step,spin,CB,DMF/DMSO,100.0,60.0,23.6,1.11,0.77,20.2,"Ašmontas S, Čerškus A, Gradauskas J, Grigucevičienė A, Juškėnas R, Leinartas K, Lučun A, Petrauskas K, Selskis A, Sužiedėlis A, et al. Impact of Cesium Concentration on Optoelectronic Properties of Metal Halide Perovskites. Materials. 2022; 15(5):1936."
139,Cs0.2MA0.136FA0.664PbI2.49Br0.51,,FTO,c-TiO2,mp-TiO2,,spiro-MeOTAD,,Au,two-step,spin,CB,DMF/DMSO,100.0,60.0,20.8,1.09,0.74,16.8,"Ašmontas S, Čerškus A, Gradauskas J, Grigucevičienė A, Juškėnas R, Leinartas K, Lučun A, Petrauskas K, Selskis A, Sužiedėlis A, et al. Impact of Cesium Concentration on Optoelectronic Properties of Metal Halide Perovskites. Materials. 2022; 15(5):1936."
140,Cs0.4MA0.102FA0.498PbI2.49Br0.51,,FTO,c-TiO2,mp-TiO2,,spiro-MeOTAD,,Au,two-step,spin,CB,DMF/DMSO,100.0,60.0,18.3,1.01,0.71,13.1,"Ašmontas S, Čerškus A, Gradauskas J, Grigucevičienė A, Juškėnas R, Leinartas K, Lučun A, Petrauskas K, Selskis A, Sužiedėlis A, et al. Impact of Cesium Concentration on Optoelectronic Properties of Metal Halide Perovskites. Materials. 2022; 15(5):1936."
141,Cs0.6MA0.068FA0.332PbI2.49Br0.51,,FTO,c-TiO2,mp-TiO2,,spiro-MeOTAD,,Au,two-step,spin,CB,DMF/DMSO,100.0,60.0,16,0.96,0.7,10.8,"Ašmontas S, Čerškus A, Gradauskas J, Grigucevičienė A, Juškėnas R, Leinartas K, Lučun A, Petrauskas K, Selskis A, Sužiedėlis A, et al. Impact of Cesium Concentration on Optoelectronic Properties of Metal Halide Perovskites. Materials. 2022; 15(5):1936."
142, Cs0.05MA0.1615FA0.7885PbI2.49Br0.51,,FTO,PlanarTiO2,,,,,Au,one-step,spin,,DMF/DMSO,100.0,60.0,15.61,0.8,0.43,5.37,"ZARE BIDAKI A, ABDIZADEH H, POURSHABAN E, et al. Comparing the planar and porous Nb-doped TiO2 photoanode of triple cation perovskite solar cells [J]. Materials Science in Semiconductor Processing, 2022, 138: 106259."
143, Cs0.05MA0.1615FA0.7885PbI2.49Br0.51,,FTO,1%Nb–PlanarTiO2,,,,,Au,one-step,spin,,DMF/DMSO,100.0,60.0,15.97,0.81,0.44,5.69,"ZARE BIDAKI A, ABDIZADEH H, POURSHABAN E, et al. Comparing the planar and porous Nb-doped TiO2 photoanode of triple cation perovskite solar cells [J]. Materials Science in Semiconductor Processing, 2022, 138: 106259."
144, Cs0.05MA0.1615FA0.7885PbI2.49Br0.51,,FTO,2%Nb–PlanarTiO2,,,,,Au,one-step,spin,,DMF/DMSO,100.0,60.0,16.09,0.8,0.47,6.04,"ZARE BIDAKI A, ABDIZADEH H, POURSHABAN E, et al. Comparing the planar and porous Nb-doped TiO2 photoanode of triple cation perovskite solar cells [J]. Materials Science in Semiconductor Processing, 2022, 138: 106259."
145, Cs0.05MA0.1615FA0.7885PbI2.49Br0.51,,FTO,3%Nb–PlanarTiO2,,,,,Au,one-step,spin,,DMF/DMSO,100.0,60.0,16.37,0.8,0.51,6.67,"ZARE BIDAKI A, ABDIZADEH H, POURSHABAN E, et al. Comparing the planar and porous Nb-doped TiO2 photoanode of triple cation perovskite solar cells [J]. Materials Science in Semiconductor Processing, 2022, 138: 106259."
146, Cs0.05MA0.1615FA0.7885PbI2.49Br0.51,,FTO,4%Nb–PlanarTiO2,,,,,Au,one-step,spin,,DMF/DMSO,100.0,60.0,16.84,0.79,0.51,6.78,"ZARE BIDAKI A, ABDIZADEH H, POURSHABAN E, et al. Comparing the planar and porous Nb-doped TiO2 photoanode of triple cation perovskite solar cells [J]. Materials Science in Semiconductor Processing, 2022, 138: 106259."
147, Cs0.05MA0.1615FA0.7885PbI2.49Br0.51,,FTO,5%Nb–PlanarTiO2,,,,,Au,one-step,spin,,DMF/DMSO,100.0,60.0,16.98,0.78,0.54,7.15,"ZARE BIDAKI A, ABDIZADEH H, POURSHABAN E, et al. Comparing the planar and porous Nb-doped TiO2 photoanode of triple cation perovskite solar cells [J]. Materials Science in Semiconductor Processing, 2022, 138: 106259."
148, Cs0.05MA0.1615FA0.7885PbI2.49Br0.51,,FTO,mpTiO2,,,,,Au,one-step,spin,,DMF/DMSO,100.0,60.0,14.4,0.84,0.39,4.72,"ZARE BIDAKI A, ABDIZADEH H, POURSHABAN E, et al. Comparing the planar and porous Nb-doped TiO2 photoanode of triple cation perovskite solar cells [J]. Materials Science in Semiconductor Processing, 2022, 138: 106259."
149, Cs0.05MA0.1615FA0.7885PbI2.49Br0.51,,FTO,1%Nb–mpTiO2,,,,,Au,one-step,spin,,DMF/DMSO,100.0,60.0,14.52,0.84,0.41,5.0,"ZARE BIDAKI A, ABDIZADEH H, POURSHABAN E, et al. Comparing the planar and porous Nb-doped TiO2 photoanode of triple cation perovskite solar cells [J]. Materials Science in Semiconductor Processing, 2022, 138: 106259."
150, Cs0.05MA0.1615FA0.7885PbI2.49Br0.51,,FTO,2%Nb–mpTiO2,,,,,Au,one-step,spin,,DMF/DMSO,100.0,60.0,14.7,0.83,0.41,5.0,"ZARE BIDAKI A, ABDIZADEH H, POURSHABAN E, et al. Comparing the planar and porous Nb-doped TiO2 photoanode of triple cation perovskite solar cells [J]. Materials Science in Semiconductor Processing, 2022, 138: 106259."
151, Cs0.05MA0.1615FA0.7885PbI2.49Br0.51,,FTO,3%Nb–mpTiO2,,,,,Au,one-step,spin,,DMF/DMSO,100.0,60.0,14.91,0.83,0.44,5.44,"ZARE BIDAKI A, ABDIZADEH H, POURSHABAN E, et al. Comparing the planar and porous Nb-doped TiO2 photoanode of triple cation perovskite solar cells [J]. Materials Science in Semiconductor Processing, 2022, 138: 106259."
152, Cs0.05MA0.1615FA0.7885PbI2.49Br0.51,,FTO,4%Nb–mpTiO2,,,,,Au,one-step,spin,,DMF/DMSO,100.0,60.0,14.98,0.83,0.47,5.84,"ZARE BIDAKI A, ABDIZADEH H, POURSHABAN E, et al. Comparing the planar and porous Nb-doped TiO2 photoanode of triple cation perovskite solar cells [J]. Materials Science in Semiconductor Processing, 2022, 138: 106259."
153, Cs0.05MA0.1615FA0.7885PbI2.49Br0.51,,FTO,5%Nb–mpTiO2,,,,,Au,one-step,spin,,DMF/DMSO,100.0,60.0,15.14,0.82,0.49,6.08,"ZARE BIDAKI A, ABDIZADEH H, POURSHABAN E, et al. Comparing the planar and porous Nb-doped TiO2 photoanode of triple cation perovskite solar cells [J]. Materials Science in Semiconductor Processing, 2022, 138: 106259."
154,Cs0.05FA0.86MA0.09PbI2.91Br0.09,1.56,FTO,SnO2,,,spiro-OMeTAD,,Ag,two-step,spin,CB,DMF,100.0,60.0,21,0.987,0.453,9.4,"DU L, PENG C, CHEN Q, et al. α-Phase intermediate for efficient and stable narrow bandgap triple cation perovskite solar cells [J]. Journal of Alloys and Compounds, 2022, 910: 164722."
155,Cs0.05FA0.86MA0.09PbI2.91Br0.09,1.56,FTO,SnO2,,,spiro-OMeTAD,,Ag,two-step,spin,CB,DMF/DMSO,100.0,60.0,23.49,1.041,0.748,18.3,"DU L, PENG C, CHEN Q, et al. α-Phase intermediate for efficient and stable narrow bandgap triple cation perovskite solar cells [J]. Journal of Alloys and Compounds, 2022, 910: 164722."
156,Cs0.05FA0.86MA0.09PbI2.91Br0.09,1.56,FTO,SnO2,,,spiro-OMeTAD,,Ag,two-step,spin,CB,DMF/DMSO/MACl,100.0,60.0,23.5,1.08,0.776,19.7,"DU L, PENG C, CHEN Q, et al. α-Phase intermediate for efficient and stable narrow bandgap triple cation perovskite solar cells [J]. Journal of Alloys and Compounds, 2022, 910: 164722."
157,Cs0.10FA0.75MA0.15PbBr0.45I2.55,,ITO,SpinSnO2,,,spiro-OMeTAD,,Ag,two-step,spin,EA/HEX,DMF/DMSO,100.0,60.0,17.92,1.168,0.7056,13.48,"SATALE V V, KUMAR N, LEE H B, et al. Spray-assisted deposition of a SnO2 electron transport bilayer for efficient inkjet-printed perovskite solar cells [J]. Inorganic Chemistry Frontiers, 2023, 10(12): 3558-67."
158,Cs0.10FA0.75MA0.15PbBr0.45I2.55,,ITO,SpraySnO2,,,spiro-OMeTAD,,Ag,two-step,spin,EA/HEX,DMF/DMSO,100.0,60.0,18.31,1.182,0.7064,14.49,"SATALE V V, KUMAR N, LEE H B, et al. Spray-assisted deposition of a SnO2 electron transport bilayer for efficient inkjet-printed perovskite solar cells [J]. Inorganic Chemistry Frontiers, 2023, 10(12): 3558-67."
159,Cs0.10FA0.75MA0.15PbBr0.45I2.55,,ITO,BilayerSnO2,,,spiro-OMeTAD,,Ag,two-step,spin,EA/HEX,DMF/DMSO,100.0,60.0,18.32,1.187,0.7773,15.76,"SATALE V V, KUMAR N, LEE H B, et al. Spray-assisted deposition of a SnO2 electron transport bilayer for efficient inkjet-printed perovskite solar cells [J]. Inorganic Chemistry Frontiers, 2023, 10(12): 3558-67."
160,Cs0.05FA0.7885MA0.1615PbI2.49Br0.51,,FTO,c-TiO2,mp-TiO2,30+50,spiro-OMeTAD,250.0,Au,one-step,spin,CB,DMF/DMSO,100.0,60.0,23.5,1.11,0.77,20.1,"T. Singh, T. Miyasaka, Adv. Energy Mater. 2018, 8, 1700677. "
161,Cs0.05FA0.7885MA0.1615PbI2.49Br0.51,,FTO,c-TiO3,mp-TiO3,30+51,spiro-OMeTAD,251.0,Au,one-step,spin,EA,DMF/DMSO,100.0,60.0,23.3,1.15,0.74,19.8,"T. Singh, T. Miyasaka, Adv. Energy Mater. 2018, 8, 1700677. "
162,Cs0.05FA0.7885MA0.1615PbI2.49Br0.51,,FTO,c-TiO4,mp-TiO4,30+52,spiro-OMeTAD,252.0,Au,one-step,spin,T,DMF/DMSO,100.0,60.0,23.6,1.15,0.73,19.9,"T. Singh, T. Miyasaka, Adv. Energy Mater. 2018, 8, 1700677. "
163,FA0.83MA0.17PbI2.49Br0.51,,FTO,c-TiO2,mp-TiO2,30+50,spiro-OMeTAD,250.0,Au,one-step,spin,CB,DMF/DMSO,100.0,60.0,23.7,1.11,0.77,20.1,"T. Singh, T. Miyasaka, Adv. Energy Mater. 2018, 8, 1700677. "
164,Cs0.1FA0.747MA0.153PbI2.49Br0.51,,FTO,c-TiO2,mp-TiO2,30+50,spiro-OMeTAD,250.0,Au,one-step,spin,CB,DMF/DMSO,100.0,60.0,22.3,1.09,0.73,17.8,"T. Singh, T. Miyasaka, Adv. Energy Mater. 2018, 8, 1700677. "
165,FA0.4MA0.6PbI2.8Br0.2 ,1.617,FTO,TiO2,Al2O3,,NiO,,C,two-step,spin,,DMF/DMSO,100.0,30.0,22.31,0.953,0.7,14.88,"LIU S, HUANG W, LIAO P, et al. 17% efficient printable mesoscopic PIN metal oxide framework perovskite solar cells using cesium-containing triple cation perovskite [J]. Journal of Materials Chemistry A, 2017, 5(44): 22952-8."
166,Cs0.05FA0.38MA0.57PbI2.8Br0.2 ,1.63,FTO,TiO2,Al2O4,,NiO,,C,two-step,spin,,DMF/DMSO,100.0,30.0,23.4,1.008,0.7214,17.02,"LIU S, HUANG W, LIAO P, et al. 17% efficient printable mesoscopic PIN metal oxide framework perovskite solar cells using cesium-containing triple cation perovskite [J]. Journal of Materials Chemistry A, 2017, 5(44): 22952-8."
167,Cs0.1FA0.36MA0.54PbI2.8Br0.2 ,1.647,FTO,TiO2,Al2O5,,NiO,,C,two-step,spin,,DMF/DMSO,100.0,30.0,17.63,0.903,0.6637,10.57,"LIU S, HUANG W, LIAO P, et al. 17% efficient printable mesoscopic PIN metal oxide framework perovskite solar cells using cesium-containing triple cation perovskite [J]. Journal of Materials Chemistry A, 2017, 5(44): 22952-8."
168,Cs0.2FA0.32MA0.48PbI2.8Br0.2 ,1.65,FTO,TiO2,Al2O6,,NiO,,C,two-step,spin,,DMF/DMSO,100.0,30.0,12.61,0.889,0.6807,7.64,"LIU S, HUANG W, LIAO P, et al. 17% efficient printable mesoscopic PIN metal oxide framework perovskite solar cells using cesium-containing triple cation perovskite [J]. Journal of Materials Chemistry A, 2017, 5(44): 22952-8."
169,FA0.83MA0.17PbI2.49Br0.51,,FTO,TiO2,,60,spiro-MeOTAD,80.0,Au,two-step,spin,CB,DMF/DMSO,110.0,60.0,8.507,1.02,0.4096,3.57,"SINGH R, SANDHU S, YADAV H, et al. Stable Triple-Cation (Cs+–MA+–FA+) Perovskite Powder Formation under Ambient Conditions for Hysteresis-Free High-Efficiency Solar Cells [J]. ACS Applied Materials & Interfaces, 2019, 11(33): 29941-9."
170,Cs0.05FA0.7885MA0.1615PbI2.49Br0.51,,FTO,TiO2,,60,spiro-MeOTAD,80.0,Au,two-step,spin,CB,DMF/DMSO,110.0,60.0,16.94,1.06,0.5784,10.42,"SINGH R, SANDHU S, YADAV H, et al. Stable Triple-Cation (Cs+–MA+–FA+) Perovskite Powder Formation under Ambient Conditions for Hysteresis-Free High-Efficiency Solar Cells [J]. ACS Applied Materials & Interfaces, 2019, 11(33): 29941-9."
171,Cs0.08FA0.7636MA0.1564PbI2.49Br0.51,,FTO,TiO2,,60,spiro-MeOTAD,80.0,Au,two-step,spin,CB,DMF/DMSO,110.0,60.0,21.05,1.09,0.6731,15.58,"SINGH R, SANDHU S, YADAV H, et al. Stable Triple-Cation (Cs+–MA+–FA+) Perovskite Powder Formation under Ambient Conditions for Hysteresis-Free High-Efficiency Solar Cells [J]. ACS Applied Materials & Interfaces, 2019, 11(33): 29941-9."
172,Cs0.1FA0.747MA0.153PbI2.49Br0.51,,FTO,TiO2,,60,spiro-MeOTAD,80.0,Au,two-step,spin,CB,DMF/DMSO,110.0,60.0,19.11,1.06,0.6374,12.55,"SINGH R, SANDHU S, YADAV H, et al. Stable Triple-Cation (Cs+–MA+–FA+) Perovskite Powder Formation under Ambient Conditions for Hysteresis-Free High-Efficiency Solar Cells [J]. ACS Applied Materials & Interfaces, 2019, 11(33): 29941-9."
173,Cs0.15FA0.7055MA0.1445PbI2.49Br0.51,,FTO,TiO2,,60,spiro-MeOTAD,80.0,Au,two-step,spin,CB,DMF/DMSO,110.0,60.0,18.57,0.98,0.6123,11.27,"SINGH R, SANDHU S, YADAV H, et al. Stable Triple-Cation (Cs+–MA+–FA+) Perovskite Powder Formation under Ambient Conditions for Hysteresis-Free High-Efficiency Solar Cells [J]. ACS Applied Materials & Interfaces, 2019, 11(33): 29941-9."
174,Cs0.2FA0.664MA0.136PbI2.49Br0.51,,FTO,TiO2,,60,spiro-MeOTAD,80.0,Au,two-step,spin,CB,DMF/DMSO,110.0,60.0,17.11,0.95,0.5499,8.92,"SINGH R, SANDHU S, YADAV H, et al. Stable Triple-Cation (Cs+–MA+–FA+) Perovskite Powder Formation under Ambient Conditions for Hysteresis-Free High-Efficiency Solar Cells [J]. ACS Applied Materials & Interfaces, 2019, 11(33): 29941-9."
175,（Cs1Pb1I30.05FA0.7885Pb0.7885I2.365MA0.1615Pb0.1615Br0.4845,,ITO,PTAA,PFN-Br,,C/BCP,,Cu,one-step,spin,EA,DMSO,100.0,60.0,22.2,1141.0,0.769,19.4,"ZHANG S, SHAW P E, ZHANG G, et al. Defect/Interface Recombination Limited Quasi-Fermi Level Splitting and Open-Circuit Voltage in Mono- and Triple-Cation Perovskite Solar Cells [J]. ACS Applied Materials & Interfaces, 2020, 12(33): 37647-56."
176,FA0.8004Pb0.8004I2.401MA0.1196Pb0.1196Br0.3588Cs0.08Pb0.08I0.24,,FTO,c-TiO2,mp-TiO2,,spiro-MeOTAD,,Cu,two-step,spin,CB,DMF/DMSO,100.0,60.0,24.13,1.1,0.676,17.82,"SHAN X, WANG S, FU M, et al. Precisely preparing lead iodide passivation layer for enhancing the performance of triple cation perovskite solar cells using krypton fluoride excimer laser [J]. Journal of Power Sources, 2023, 555: 232368."
177,Cs0.05Pb0.05I0.15MA0.075Pb0.075Br0.225FA0.875Pb0.875I2.625Pb0.03I0.06,,FTO,c-TiO4,mp-TiO4,,TBTA[6]H/TBPHTFSI,,Au,two-step,spin,CB,DMF/DMSO,120.0,60.0,1.1,24.47,0.779,21.0,"LI T, ZHANG Y, FANG L, et al. Surface polymerization of melamine resin on a perovskite: enhancing the efficiency and stability of solar cells [J]. Journal of Materials Chemistry A, 2023, 11(28): 15269-76."
178,Cs0.05Pb0.05I0.15MA0.075Pb0.075Br0.225FA0.875Pb0.875I2.625Pb0.03I0.06,,FTO,c-TiO4,mp-TiO4,,TBTA[6]H/TBPHTFSI,,Au,two-step,spin,CB,DMF/DMSO/MF,120.0,60.0,1.13,24.57,0.8,22.2,"LI T, ZHANG Y, FANG L, et al. Surface polymerization of melamine resin on a perovskite: enhancing the efficiency and stability of solar cells [J]. Journal of Materials Chemistry A, 2023, 11(28): 15269-76."
179,Cs0.175FA0.750MA0.075PbI2.64Br0.36,,ITO,NiOx,,,PCBM/ZnO,,Ag,two-step,spin,CB,DMF/DMSO,100.0,30.0,1.09,21.24,0.7757,18.14,"SEO Y-H, KIM J H, KIM D-H, et al. In situ TEM observation of the heat–induced degradation of single– and triple–cation planar perovskite solar cells [J]. Nano Energy, 2020, 77: 105164."
180, Cs0.05Pb0.05I0.15FA0.79Pb0.79I2.37MA0.16Pb0.16I0.48,,FTO,c-TiO4,mp-TiO4,,SnS,,Au,two-step,spin,CB,DMF/DMSO/CsI,100.0,60.0,0.944,22.96,0.633,13.72,"LI Y, WANG Z, REN D, et al. SnS Quantum Dots as Hole Transporter of Perovskite Solar Cells [J]. ACS Applied Energy Materials, 2019, 2(5): 3822-9."
181,Cs0.05MA0.1615FA0.7885PbI2.7Br0.3,,glass/ITO,PCBM,ZnO,25,NiOx,25.0,Al,two-step,spin,CB,DMF/DMSO,100.0,10.0,1.023,22.2,0.82,17.7,"M. Najafi, F. Di Giacomo, D. Zhang, S. Shanmugam, A. Senes, W. Verhees, A. Hadipour, Y. Galagan, T. Aernouts, S. Veenstra, R. Andriessen, Small 2018, 14, 1702775. "
182,Cs0.05MA0.1615FA0.7885PbI2.7Br0.3,,PEN/ITO,PCBM,ZnO,26,NiOx,26.0,Al,two-step,spin,CB,DMF/DMSO,100.0,10.0,1.027,21.2,0.76,16.1,"M. Najafi, F. Di Giacomo, D. Zhang, S. Shanmugam, A. Senes, W. Verhees, A. Hadipour, Y. Galagan, T. Aernouts, S. Veenstra, R. Andriessen, Small 2018, 14, 1702775. "
183,Cs0.05MA0.1615FA0.7885PbI2.7Br0.3,,glass/ITO,PCBM,ZnO,25,NiOx,10.0,Al,two-step,spin,CB,DMF/DMSO,100.0,10.0,0.878,21.9,0.68,13.0,"M. Najafi, F. Di Giacomo, D. Zhang, S. Shanmugam, A. Senes, W. Verhees, A. Hadipour, Y. Galagan, T. Aernouts, S. Veenstra, R. Andriessen, Small 2018, 14, 1702775. "
184,Cs0.05MA0.1615FA0.7885PbI2.7Br0.3,,glass/ITO,PCBM,ZnO,25,NiOx,45.0,Al,two-step,spin,CB,DMF/DMSO,100.0,10.0,1.024,22.2,0.75,17.0,"M. Najafi, F. Di Giacomo, D. Zhang, S. Shanmugam, A. Senes, W. Verhees, A. Hadipour, Y. Galagan, T. Aernouts, S. Veenstra, R. Andriessen, Small 2018, 14, 1702775. "
185,MA0.6FA0.4PbI3,,FTO,TiO2,,,spiro-MeOTAD,,Au,one-step,spin,,,,,0.992,18.96,0.692,13.4,ALANAZI T I Z. Exploring the Stability of Planar-Architecture Perovskite Solar Cells [J]. 2021.
186,Cs0.05FA0.79MA0.15PbI2.45Br0.55,,FTO,c-TiO2,mp-TiO2,,spiro-MeOTAD,,Au,two-step,spin,CB,DMF/DMSO,100.0,60.0,1.08,22.43,0.8048,19.5,ALANAZI T I Z. Exploring the Stability of Planar-Architecture Perovskite Solar Cells [J]. 2021.
187,Cs0.1FA0.747MA0.153PbBr0.51I2.49,,FTO,c-TiO2,mp-TiO2,,spiro-MeOTAD,,Au,,Inkjet-Printed,,DMF/DMSO,100.0,60.0,1.06,21.5,0.67,12.9,"MATHIES F, EGGERS H, RICHARDS B S, et al. Inkjet-Printed Triple Cation Perovskite Solar Cells [J]. ACS Applied Energy Materials, 2018, 1(5): 1834-9."
188,Cs0.05FA0.75MA 0.20PbI2.88Br0.12,,ITO,SnO2,,,spiro-MeOTAD,,Au,two-step,spin,,DMF/DMSO,150.0,15.0,1.13,25.19,0.804,22.97,"Liu, K., Luo, Y., Jin, Y. et al. Moisture-triggered fast crystallization enables efficient and stable perovskite solar cells. Nat Commun 13, 4891 (2022). https://doi.org/10.1038/s41467-022-32482-y"
189,FA0.9Cs0.07MA0.03PbI2.76Br0.24,,FTO,c-TiO2,mp-TiO2,,spiro-MeOTAD,,Au,two-step,spin,CB,DMF/DMSO,150.0,30.0,1.08,24.5,0.76,20.52,"Alharbi, E.A., Alyamani, A.Y., Kubicki, D.J. et al. Atomic-level passivation mechanism of ammonium salts enabling highly efficient perovskite solar cells. Nat Commun 10, 3008 (2019). "
190,FA0.9Cs0.07MA0.03PbI2.76Br0.24,,FTO,c-TiO2,mp-TiO2,,spiro-MeOTAD/EAI,,Au,two-step,spin,CB,DMF/DMSO/IPA,150.0,30.0,1.1,23.96,0.76,20.44,"Alharbi, E.A., Alyamani, A.Y., Kubicki, D.J. et al. Atomic-level passivation mechanism of ammonium salts enabling highly efficient perovskite solar cells. Nat Commun 10, 3008 (2019). "
191,FA0.9Cs0.07MA0.03PbI2.76Br0.24,,FTO,c-TiO2,mp-TiO2,,spiro-MeOTAD/IAI,,Au,two-step,spin,CB,DMF/DMSO/EAI,150.0,30.0,1.12,24.14,0.81,22.4,"Alharbi, E.A., Alyamani, A.Y., Kubicki, D.J. et al. Atomic-level passivation mechanism of ammonium salts enabling highly efficient perovskite solar cells. Nat Commun 10, 3008 (2019). "
192,FA0.9Cs0.07MA0.03PbI2.76Br0.24,,FTO,c-TiO2,mp-TiO2,,spiro-MeOTAD/Gual,,Au,two-step,spin,CB,DMF/DMSO/IAI,150.0,30.0,1.15,23.85,0.79,22.11,"Alharbi, E.A., Alyamani, A.Y., Kubicki, D.J. et al. Atomic-level passivation mechanism of ammonium salts enabling highly efficient perovskite solar cells. Nat Commun 10, 3008 (2019). "
193,FA0.9Cs0.07MA0.03PbI2.76Br0.24,,FTO,c-TiO2,mp-TiO2,,spiro-MeOTAD/Gual,,Au,two-step,spin,CB,DMF/DMSO/GuaI,150.0,30.0,1.12,24.5,0.75,21.0,"Alharbi, E.A., Alyamani, A.Y., Kubicki, D.J. et al. Atomic-level passivation mechanism of ammonium salts enabling highly efficient perovskite solar cells. Nat Commun 10, 3008 (2019). "
194,FA0.9Cs0.07MA0.03PbI2.76Br0.24,,FTO,c-TiO2,mp-TiO2,,spiro-MeOTAD/Gual,,Au,two-step,spin,CB,DMF/DMSO/EAI/IAI,150.0,30.0,1.14,21.97,0.71,18.1,"Alharbi, E.A., Alyamani, A.Y., Kubicki, D.J. et al. Atomic-level passivation mechanism of ammonium salts enabling highly efficient perovskite solar cells. Nat Commun 10, 3008 (2019). "
195,FA0.9Cs0.07MA0.03PbI2.76Br0.24,,FTO,c-TiO2,mp-TiO2,,spiro-MeOTAD/Gual,,Au,two-step,spin,CB,DMF/DMSO/EAI/GuaI,150.0,30.0,1.11,22.09,0.6,14.8,"Alharbi, E.A., Alyamani, A.Y., Kubicki, D.J. et al. Atomic-level passivation mechanism of ammonium salts enabling highly efficient perovskite solar cells. Nat Commun 10, 3008 (2019). "
196,Cs0.05MA0.15FA0.850.95PbI2.55Br0.45,,FTO,c-TiO2,mp-TiO2,,RCP–BTT,,Au,three-step,spin,CB,DMF/DMSO,100.0,60.0,1.08,14.68,0.53,8.45,"MURUGESAN V S, MICHAEL R R, JENA A K, et al. Benzodithiophene-thienopyrroledione-thienothiophene-based random copolymeric hole transporting material for perovskite solar cell [J]. Chemical Engineering Journal, 2020, 382: 122830."
197,Cs0.05MA0.15FA0.850.95PbI2.55Br0.45,,FTO,c-TiO2,mp-TiO2,,RCP–BTT/dopant,,Au,three-step,spin,CB,DMF/DMSO,100.0,60.0,1.09,19.41,0.69,14.57,"MURUGESAN V S, MICHAEL R R, JENA A K, et al. Benzodithiophene-thienopyrroledione-thienothiophene-based random copolymeric hole transporting material for perovskite solar cell [J]. Chemical Engineering Journal, 2020, 382: 122830."
198,Cs0.05MA0.15FA0.850.95PbI2.55Br0.45,,FTO,c-TiO2,mp-TiO2,,PTB7,,Au,three-step,spin,CB,DMF/DMSO,100.0,60.0,1.05,13.65,0.48,6.91,"MURUGESAN V S, MICHAEL R R, JENA A K, et al. Benzodithiophene-thienopyrroledione-thienothiophene-based random copolymeric hole transporting material for perovskite solar cell [J]. Chemical Engineering Journal, 2020, 382: 122830."
199,Cs0.05MA0.15FA0.850.95PbI2.55Br0.45,,FTO,c-TiO2,mp-TiO2,,PTB7/dopant,,Au,three-step,spin,CB,DMF/DMSO,100.0,60.0,1.06,18.23,0.62,12.02,"MURUGESAN V S, MICHAEL R R, JENA A K, et al. Benzodithiophene-thienopyrroledione-thienothiophene-based random copolymeric hole transporting material for perovskite solar cell [J]. Chemical Engineering Journal, 2020, 382: 122830."
200,Cs0.05MA0.1425FA0.8075PbI2.55Br0.45,,FTO,CsF/SnO2,,,D4TBP/spiro-OMeTAD,,Au,two-step,spin,CB,DMF/DMSO,100.0,60.0,1.16,23.2,0.76,20.4,"AKIN S. Boosting the efficiency and stability of perovskite solar cells through facile molecular engineering approaches [J]. Solar Energy, 2020, 199: 136-42."
201,Cs0.05MA0.1425FA0.8075PbI2.55Br0.45,,FTO,SnO2,,,D4TBP/spiro-OMeTAD,,Au,two-step,spin,CB,DMF/DMSO,100.0,60.0,1.13,22.4,0.74,19.0,"AKIN S. Boosting the efficiency and stability of perovskite solar cells through facile molecular engineering approaches [J]. Solar Energy, 2020, 199: 136-42."
202,Cs0.05I0.05FA0.95MA0.95Pb0.95I2.422Br0.4275,,FTO,c-TiO2,mp-TiO2,,spiro-MeOTAD,,Au,two-step,spin,CB,,100.0,30.0,1.052,16.4,0.6,25.4,"Hayali, A.; Reeves, R.J.; Alkaisi, M.M. Wavelength Selective Solar Cells Using Triple Cation Perovskite. Nanomaterials 2022, 12, 3299. https://doi.org/10.3390/nano12193299"
203,Cs0.05I0.05FA0.95MA0.95Pb0.95I2.85,,FTO,c-TiO2,mp-TiO2,,spiro-MeOTAD,,Au,two-step,spin,CB,,100.0,30.0,1.003,14.0,0.539,25.9,"Hayali, A.; Reeves, R.J.; Alkaisi, M.M. Wavelength Selective Solar Cells Using Triple Cation Perovskite. Nanomaterials 2022, 12, 3299. https://doi.org/10.3390/nano12193299"
204,Cs0.05Br0.05FA0.95MA0.95Pb0.95Br2.422I0.4275,,FTO,c-TiO2,mp-TiO2,,spiro-MeOTAD,,Au,two-step,spin,CB,,100.0,30.0,0.939,4.2,0.56,7.8,"Hayali, A.; Reeves, R.J.; Alkaisi, M.M. Wavelength Selective Solar Cells Using Triple Cation Perovskite. Nanomaterials 2022, 12, 3299. https://doi.org/10.3390/nano12193299"
205,Cs0.05Br0.05FA0.95MA0.95Pb0.95Br2.422Cl0.4275,,FTO,c-TiO2,mp-TiO2,,spiro-MeOTAD,,Au,two-step,spin,CB,,100.0,30.0,1.013,3.5,0.553,6.3,"Hayali, A.; Reeves, R.J.; Alkaisi, M.M. Wavelength Selective Solar Cells Using Triple Cation Perovskite. Nanomaterials 2022, 12, 3299. https://doi.org/10.3390/nano12193299"
206,Cs0.05I0.05FA0.95MA0.95Pb0.95I2.422Br0.1425,,FTO,c-TiO2,mp-TiO2,,spiro-MeOTAD,,Au,two-step,spin,CB,,100.0,30.0,1.046,9.9,0.58,16.2,"Hayali, A.; Reeves, R.J.; Alkaisi, M.M. Wavelength Selective Solar Cells Using Triple Cation Perovskite. Nanomaterials 2022, 12, 3299. https://doi.org/10.3390/nano12193299"
207,Cs0.05FA0.85Pb0.85I2.55MA0.15Pb0.15Br0.45,,FTO,SG-SnO2,,,spiro-OMeTAD,,Ag,two-step,spin,EA/HEX,DMF/DMSO,150.0,20.0,1.078,22.74,0.7324,18.16,"H. B. Lee, N. Kumar, M. M. Ovhal, Y. J. Kim, Y. M. Song, J.-W. Kang, Dopant-Free, Amorphous–Crystalline Heterophase SnO2 Electron Transport Bilayer Enables >20% Efficiency in Triple-Cation Perovskite Solar Cells. Adv. Funct. Mater. 2020, 30, 2001559."
208,Cs0.05FA0.85Pb0.85I2.55MA0.15Pb0.15Br0.45,,FTO,NP-SnO2,,,spiro-OMeTAD,,Ag,two-step,spin,EA/HEX,DMF/DMSO,150.0,20.0,1.098,22.27,0.7296,17.95,"H. B. Lee, N. Kumar, M. M. Ovhal, Y. J. Kim, Y. M. Song, J.-W. Kang, Dopant-Free, Amorphous–Crystalline Heterophase SnO2 Electron Transport Bilayer Enables >20% Efficiency in Triple-Cation Perovskite Solar Cells. Adv. Funct. Mater. 2020, 30, 2001559."
209,Cs0.05FA0.85Pb0.85I2.55MA0.15Pb0.15Br0.45,,FTO,Bi-SnO2,,,spiro-OMeTAD,,Ag,two-step,spin,EA/HEX,DMF/DMSO,150.0,20.0,1.118,23.18,0.7627,18.49,"H. B. Lee, N. Kumar, M. M. Ovhal, Y. J. Kim, Y. M. Song, J.-W. Kang, Dopant-Free, Amorphous–Crystalline Heterophase SnO2 Electron Transport Bilayer Enables >20% Efficiency in Triple-Cation Perovskite Solar Cells. Adv. Funct. Mater. 2020, 30, 2001559."
210,FA0.85Pb0.85I2.55MA0.15Pb0.15Br0.45,,FTO,ALD-SnO2,,,spiro-OMeTAD,,Au,two-step,spin,CB,DMF/DMSO,100.0,60.0,1.14,21.3,0.74,18.4,"CORREA BAENA J P, STEIER L, TRESS W, et al. Highly efficient planar perovskite solar cells through band alignment engineering [J]. Energy & Environmental Science, 2015, 8(10): 2928-34."
211,Cs0.05MA0.1615FA0.7885PbI2.49Br0.51,,FTO,PCBM,TiO2/BCP,,PEDOT:PSS,,Ag,,spin,CB,DMF/DMSO,100.0,60.0,0.86,20.2,,13.2,"ZHANG H, LIU H, LU W, et al. Analysis and suppression of metal-contact-induced degradation in inverted triple cation perovskite solar cells [J]. Materials Letters, 2019, 236: 736-8."
212,Cs0.05FA0.8MA0.15PbI2.5Br0.5,,ITO,SnO2,,,spiro-OMeTAD,,Au,two-step,spin,CB,DMF/DMSO,100.0,60.0,1.11,23.6,76.0,19.9,"LA FERRARA V, DE MARIA A, RAMETTA G, et al. The effect of storage cycle on improvement in the photovoltaic parameters of planar triple cation perovskite solar cells [J]. Materials Advances, 2021, 2(16): 5396-405."
213,FA0.80MA0.15Cs0.5PbI2.1Br0.9,,ITO,PCBM,,,PEDOT:PSS,,Al,one-step,spin,EA,DMF/DMSO,100.0,60.0,0.89,19.41,0.64,11.27,"YERRAMILLI A S, CHEN Y, GOGOI B, et al. Phenyl Ethylammonium Iodide introduction into inverted triple cation perovskite solar cells for improved VOC and stability [J]. Organic Electronics, 2021, 93: 106121."
214,FA0.80MA0.15Cs0.5PbI2.1Br0.9,,ITO,PCBM,,,PEDOT:PSS,,Al,one-step,spin,EA,DMF/DMSO/0.017PEA,100.0,60.0,0.95,20.26,0.76,14.85,"YERRAMILLI A S, CHEN Y, GOGOI B, et al. Phenyl Ethylammonium Iodide introduction into inverted triple cation perovskite solar cells for improved VOC and stability [J]. Organic Electronics, 2021, 93: 106121."
215,FA0.80MA0.15Cs0.5PbI2.1Br0.9,,ITO,PCBM,,,PEDOT:PSS,,Al,one-step,spin,EA,DMF/DMSO/0.03PEA,100.0,60.0,0.96,18.96,0.77,14.02,"YERRAMILLI A S, CHEN Y, GOGOI B, et al. Phenyl Ethylammonium Iodide introduction into inverted triple cation perovskite solar cells for improved VOC and stability [J]. Organic Electronics, 2021, 93: 106121."
216,FA0.80MA0.15Cs0.5PbI2.1Br0.9,,ITO,PCBM,,,PEDOT:PSS,,Al,one-step,spin,EA,DMF/DMSO/0.05PEA,100.0,60.0,0.98,13.47,0.73,9.74,"YERRAMILLI A S, CHEN Y, GOGOI B, et al. Phenyl Ethylammonium Iodide introduction into inverted triple cation perovskite solar cells for improved VOC and stability [J]. Organic Electronics, 2021, 93: 106121."
217,Cs0.1MA0.135FA0.765 PbI2.55Br0.45,,ITO,SnO2,,,spiro-OMeTAD,,Ag,R2R,,CB,DMF/DMSO,,,0.95,19.81,0.7,13.41,"HAM D S, CHOI W J, YUN H, et al. Influence of Drying Conditions on Device Performances of Antisolvent-Assisted Roll-to-Roll Slot Die-Coated Perovskite Solar Cells [J]. ACS Applied Energy Materials, 2021, 4(8): 7611-21."
218,Cs0.05MA0.1615FA0.7885PbI2.49Br0.51,,FTO,PCBM,,,PEDOT:PSS,,Ag,two-step,spin,CB,DMF/DMSO,100.0,60.0,0.94,22.28,0.72,15.06,"YANG J, LIU X, ZHANG Y, et al. Comprehensive understanding of heat-induced degradation of triple-cation mixed halide perovskite for a robust solar cell [J]. Nano Energy, 2018, 54: 218-26."
219, Cs0.05FA0.54MA0.41PbI2.94Br0.06,,ITO,SnO2,,,spiro-OMeTAD,,Au,two-step,spin,,DMF/DMSO,150.0,15.0,1.095,24.03,0.7477,19.68,"Li, N., Tao, S., Chen, Y. et al. Cation and anion immobilization through chemical bonding enhancement with fluorides for stable halide perovskite solar cells. Nat Energy 4, 408–415 (2019). https://doi.org/10.1038/s41560-019-0382-6"
220, Cs0.05FA0.54MA0.41PbI2.94Br0.06,,ITO,SnO2,,,spiro-OMeTAD,,Au,two-step,spin,,DMF/DMSO/NaF,150.0,15.0,1.126,24.23,0.8035,21.92,"Li, N., Tao, S., Chen, Y. et al. Cation and anion immobilization through chemical bonding enhancement with fluorides for stable halide perovskite solar cells. Nat Energy 4, 408–415 (2019). https://doi.org/10.1038/s41560-019-0382-6"
221,FA0.976MA0.024PbI2.928Br0.072,,ITO,SnO2,,,spiro-OMeTAD,,Ag,two-step,spin,,DMF/DMSO,150.0,20.0,1.09,24.03,0.6801,18.59,"Penpong, K., Seriwatanachai, C., Naikaew, A. et al. Robust perovskite formation via vacuum thermal annealing for indoor perovskite solar cells. Sci Rep 13, 10933 (2023). https://doi.org/10.1038/s41598-023-37155-4"
222,FA0.945MA0.025Cs0.03PbI2.925Br0.075,,ITO,SnO2,,,spiro-OMeTAD,,Ag,two-step,spin,,DMF/DMSO,150.0,20.0,1.12,24.22,0.702,19.5,"Penpong, K., Seriwatanachai, C., Naikaew, A. et al. Robust perovskite formation via vacuum thermal annealing for indoor perovskite solar cells. Sci Rep 13, 10933 (2023). https://doi.org/10.1038/s41598-023-37155-4"
223,FA0.95Cs0.05PbI3,,ITO,ZnO2,,,spiro-OMeTAD,,Ag,two-step,spin,CB,DMSO,130.0,5.0,1.12,19.66,0.6434,14.17,"DONG X, CHEN D, ZHOU J, et al. High crystallization of a multiple cation perovskite absorber for low-temperature stable ZnO solar cells with high-efficiency of over 20% [J]. Nanoscale, 2018, 10(15): 7218-27."
224,FA0.9Cs0.1PbI3,,ITO,ZnO2,,,spiro-OMeTAD,,Ag,two-step,spin,CB,DMSO,130.0,5.0,1.11,20.36,0.706,15.96,"DONG X, CHEN D, ZHOU J, et al. High crystallization of a multiple cation perovskite absorber for low-temperature stable ZnO solar cells with high-efficiency of over 20% [J]. Nanoscale, 2018, 10(15): 7218-27."
225,FA0.85Cs0.15PbI3,,ITO,ZnO2,,,spiro-OMeTAD,,Ag,two-step,spin,CB,DMSO,130.0,5.0,1.12,21.4,0.6969,16.7,"DONG X, CHEN D, ZHOU J, et al. High crystallization of a multiple cation perovskite absorber for low-temperature stable ZnO solar cells with high-efficiency of over 20% [J]. Nanoscale, 2018, 10(15): 7218-27."
226,FA0.8Cs0.2PbI3,,ITO,ZnO2,,,spiro-OMeTAD,,Ag,two-step,spin,CB,DMSO,130.0,5.0,1.1,19.56,0.6895,14.48,"DONG X, CHEN D, ZHOU J, et al. High crystallization of a multiple cation perovskite absorber for low-temperature stable ZnO solar cells with high-efficiency of over 20% [J]. Nanoscale, 2018, 10(15): 7218-27."
227,FA0.75Cs0.25PbI3,,ITO,ZnO2,,,spiro-OMeTAD,,Ag,two-step,spin,CB,DMSO,130.0,5.0,1.1,19.5,0.6344,13.61,"DONG X, CHEN D, ZHOU J, et al. High crystallization of a multiple cation perovskite absorber for low-temperature stable ZnO solar cells with high-efficiency of over 20% [J]. Nanoscale, 2018, 10(15): 7218-27."
228,MA0.05FA0.8Cs0.15PbI3,,ITO,ZnO2,,,spiro-OMeTAD,,Ag,two-step,spin,CB,DMSO,110.0,5.0,1.12,22.72,0.7204,18.33,"DONG X, CHEN D, ZHOU J, et al. High crystallization of a multiple cation perovskite absorber for low-temperature stable ZnO solar cells with high-efficiency of over 20% [J]. Nanoscale, 2018, 10(15): 7218-27."
229,MA0.1FA0.75Cs0.15PbI3,,ITO,ZnO2,,,spiro-OMeTAD,,Ag,two-step,spin,CB,DMSO,110.0,5.0,1.13,23.15,0.7681,20.09,"DONG X, CHEN D, ZHOU J, et al. High crystallization of a multiple cation perovskite absorber for low-temperature stable ZnO solar cells with high-efficiency of over 20% [J]. Nanoscale, 2018, 10(15): 7218-27."
230,MA0.15FA0.7Cs0.15PbI3,,ITO,ZnO2,,,spiro-OMeTAD,,Ag,two-step,spin,CB,DMSO,110.0,5.0,1.13,23.08,0.7494,19.54,"DONG X, CHEN D, ZHOU J, et al. High crystallization of a multiple cation perovskite absorber for low-temperature stable ZnO solar cells with high-efficiency of over 20% [J]. Nanoscale, 2018, 10(15): 7218-27."
231,MA0.25FA0.6Cs0.15PbI3,,ITO,ZnO2,,,spiro-OMeTAD,,Ag,two-step,spin,CB,DMSO,110.0,5.0,1.12,22.81,0.714,18.24,"DONG X, CHEN D, ZHOU J, et al. High crystallization of a multiple cation perovskite absorber for low-temperature stable ZnO solar cells with high-efficiency of over 20% [J]. Nanoscale, 2018, 10(15): 7218-27."
232,FAPbI3,,ITO,ZnO2,,,spiro-OMeTAD,,Ag,two-step,spin,CB,DMSO,150.0,5.0,1.11,18.82,0.6284,13.11,"DONG X, CHEN D, ZHOU J, et al. High crystallization of a multiple cation perovskite absorber for low-temperature stable ZnO solar cells with high-efficiency of over 20% [J]. Nanoscale, 2018, 10(15): 7218-27."
233, Cs0.05Pb0.05I0.15FA0.7885Pb0.7885I2.365MA0.1615Pb0.1615Br0.4845,,ITO,C,,,0.05PTAA,,Cu,one-step,spin,diethyl ether,DMF/DMSO,100.0,60.0,0.94,21.1,0.821,16.3,"STOLTERFOHT M, WOLFF C M, AMIR Y, et al. Approaching the fill factor Shockley–Queisser limit in stable, dopant-free triple cation perovskite solar cells [J]. Energy & Environmental Science, 2017, 10(6): 1530-9."
